Repository: deadlydaddyxd/concrete_ML

Worksheet.ipynb contains the jupyter notebook utilized for training 7 ML models out of which the best model was selected based on hypertuning results using GridCV.
XGBoost had the highest accuracy closely followed by GBDT therefore XGBoost models were trained and hypertuned using Bayesian Optimization
The code written can be utilized for any dataset that you choose after necessary amendments. The jupyter notebook is annotated and segmented for easier understanding and amendments if required.
A preliminary SHAP analysis was done of the parameters involved and can be expanded according to SHAPley documentation if required.

File: Datasets/Carbonization_Experimental_data.csv
W,C,CO2%,T,RH,ET,WA,R,CA,MFS,MCS,SP,CS,Depth
170,425,10,40,70,28,0.94,0,28,5,20,0,38.48,1.63
170,425,10,40,70,28,3.96,100,28,5,20,0,38.48,3.08
175,318,10,40,70,28,0.94,0,28,5,20,0,38.48,8.66
175,318,10,40,70,28,4.38,100,28,5,20,0,53.3,10.28
175,318,10,40,70,28,3.3,100,28,5,20,0,38.48,10.16
175,318,10,40,70,28,3.96,100,28,5,20,0,38.48,10.16
175,318,10,40,70,28,4.96,100,28,5,20,0,38.48,9.66
175,318,10,40,70,28,4.08,100,28,5,20,0,23.18,10.4
180,257,10,40,70,28,0.94,0,28,5,20,0,38.48,15.1
180,257,10,40,70,28,3.96,100,28,5,20,0,38.48,17.31
180,275,3.5,20,60,14,0.61,0,28,5,20,0,18.54,7.9
180,275,3.5,20,60,28,0.61,0,28,5,20,0,18.54,12.54
180,275,3.5,20,60,56,0.61,0,28,5,20,0,18.54,17.39
180,275,3.5,20,60,84,0.61,0,28,5,20,0,18.54,20.06
180,275,3.5,20,60,112,0.61,0,28,5,20,0,18.54,22.05
180,275,3.5,20,60,140,0.61,0,28,5,20,0,18.54,23.59
180,275,3.5,20,60,14,2.02,30,28,5,20,0,18.13,9.68
180,275,3.5,20,60,28,2.02,30,28,5,20,0,18.13,13.99
180,275,3.5,20,60,56,2.02,30,28,5,20,0,18.13,18.53
180,275,3.5,20,60,84,2.02,30,28,5,20,0,18.13,21.15
180,275,3.5,20,60,112,2.02,30,28,5,20,0,18.13,22.96
180,275,3.5,20,60,140,2.02,30,28,5,20,0,18.13,24.36
180,295,3.5,20,60,14,2.96,50,28,5,20,0,18.48,8.54
180,295,3.5,20,60,28,2.96,50,28,5,20,0,18.48,12.58
180,295,3.5,20,60,56,2.96,50,28,5,20,0,18.48,16.57
180,295,3.5,20,60,84,2.96,50,28,5,20,0,18.48,19.06
180,295,3.5,20,60,112,2.96,50,28,5,20,0,18.48,20.78
180,295,3.5,20,60,140,2.96,50,28,5,20,0,18.48,22
180,310,3.5,20,60,14,5.3,100,28,5,20,0,17.86,9.72
180,310,3.5,20,60,28,5.3,100,28,5,20,0,17.86,13.9
180,310,3.5,20,60,56,5.3,100,28,5,20,0,17.86,18.12
180,310,3.5,20,60,84,5.3,100,28,5,20,0,17.86,20.65
180,310,3.5,20,60,112,5.3,100,28,5,20,0,17.86,22.24
180,310,3.5,20,60,140,5.3,100,28,5,20,0,17.86,23.77
180,330,3.5,20,60,14,0.61,0,28,5,20,0,22.45,4.75
180,330,3.5,20,60,28,0.61,0,28,5,20,0,22.45,7.54
180,330,3.5,20,60,56,0.61,0,28,5,20,0,22.45,10.36
180,330,3.5,20,60,84,0.61,0,28,5,20,0,22.45,12.06
180,330,3.5,20,60,112,0.61,0,28,5,20,0,22.45,13.17
180,330,3.5,20,60,140,0.61,0,28,5,20,0,22.45,14.13
180,330,3.5,20,60,14,2.02,30,28,5,20,0,23.7,7.73
180,330,3.5,20,60,28,2.02,30,28,5,20,0,23.7,10.66
180,330,3.5,20,60,56,2.02,30,28,5,20,0,23.7,13.48
180,330,3.5,20,60,84,2.02,30,28,5,20,0,23.7,15.18
180,330,3.5,20,60,112,2.02,30,28,5,20,0,23.7,16.36
180,330,3.5,20,60,140,2.02,30,28,5,20,0,23.7,17.29
180,355,3.5,20,60,14,2.96,50,28,5,20,0,24.58,3.97
180,355,3.5,20,60,28,2.96,50,28,5,20,0,24.58,7.58
180,355,3.5,20,60,56,2.96,50,28,5,20,0,24.58,11.17
180,355,3.5,20,60,84,2.96,50,28,5,20,0,24.58,13.29
180,355,3.5,20,60,112,2.96,50,28,5,20,0,24.58,14.84
180,355,3.5,20,60,140,2.96,50,28,5,20,0,24.58,15.91
180,372,3.5,20,60,14,5.3,100,28,5,20,0,19.45,4.35
180,372,3.5,20,60,28,5.3,100,28,5,20,0,19.45,7.99
180,372,3.5,20,60,56,5.3,100,28,5,20,0,19.45,11.47
180,372,3.5,20,60,84,5.3,100,28,5,20,0,19.45,13.58
180,372,3.5,20,60,112,5.3,100,28,5,20,0,19.45,15.06
180,372,3.5,20,60,140,5.3,100,28,5,20,0,19.45,16.06
180,355,3.5,20,60,14,0.61,0,28,5,20,0,27.41,4.93
180,355,3.5,20,60,28,0.61,0,28,5,20,0,27.41,6.81
180,355,3.5,20,60,56,0.61,0,28,5,20,0,27.41,8.8
180,355,3.5,20,60,84,0.61,0,28,5,20,0,27.41,9.92
180,355,3.5,20,60,112,0.61,0,28,5,20,0,27.41,10.8
180,355,3.5,20,60,140,0.61,0,28,5,20,0,27.41,11.39
180,355,3.5,20,60,14,2.02,30,28,5,20,0,23.13,9.22
180,355,3.5,20,60,28,2.02,30,28,5,20,0,23.13,12.9
180,355,3.5,20,60,56,2.02,30,28,5,20,0,23.13,16.57
180,355,3.5,20,60,84,2.02,30,28,5,20,0,23.13,18.66
180,355,3.5,20,60,112,2.02,30,28,5,20,0,23.13,20.21
180,355,3.5,20,60,140,2.02,30,28,5,20,0,23.13,21.38
180,385,3.5,20,60,14,2.96,50,28,5,20,0,29.02,4.3
180,385,3.5,20,60,28,2.96,50,28,5,20,0,29.02,6.57
180,385,3.5,20,60,56,2.96,50,28,5,20,0,29.02,9.04
180,385,3.5,20,60,84,2.96,50,28,5,20,0,29.02,10.36
180,385,3.5,20,60,112,2.96,50,28,5,20,0,29.02,11.43
180,385,3.5,20,60,140,2.96,50,28,5,20,0,29.02,12.07
180,409,3.5,20,60,14,5.3,100,28,5,20,0,32.35,4.2
180,409,3.5,20,60,28,5.3,100,28,5,20,0,32.35,6.96
180,409,3.5,20,60,56,5.3,100,28,5,20,0,32.35,9.62
180,409,3.5,20,60,84,5.3,100,28,5,20,0,32.35,11.18
180,409,3.5,20,60,112,5.3,100,28,5,20,0,32.35,12.35
180,409,3.5,20,60,140,5.3,100,28,5,20,0,32.35,13.27
140,400,20,20,70,7,4.7,100,28,5,20,0,32.6,10.1
160,400,20,20,70,7,4.7,100,28,5,20,0,30.4,9.5
200,400,20,20,70,7,4.7,100,28,5,20,0,24.09,10.4
240,400,20,20,70,7,4.7,100,28,5,20,0,20.37,13.3
280,400,20,20,70,7,4.7,100,28,5,20,0,14.21,16.6
100,200,20,20,70,7,4.7,100,28,5,20,0,20.52,13.5
150,300,20,20,70,7,4.7,100,28,5,20,0,20.82,11.2
250,500,20,20,70,7,4.7,100,28,5,20,0,23.86,13.9
200,400,20,20,70,7,4.8,100,28,5,20,0,16.8,14
200,400,20,20,70,7,3.25,100,28,5,20,0,18.62,7.4
200,400,20,20,70,7,0,0,28,5,20,0,26.22,10.1
200,400,20,20,70,7,1.41,30,28,5,20,0,25.54,9.5
200,400,20,20,70,7,2.35,50,28,5,20,0,24.85,12.2
200,400,20,20,70,7,3.29,70,28,5,20,0,23.64,16.2
140,400,20,20,70,14,4.7,100,28,5,20,0,32.6,14.5
160,400,20,20,70,14,4.7,100,28,5,20,0,30.4,15.8
200,400,20,20,70,14,4.7,100,28,5,20,0,24.09,13.4
240,400,20,20,70,14,4.7,100,28,5,20,0,20.37,18.2
280,400,20,20,70,14,4.7,100,28,5,20,0,14.21,26.9
100,200,20,20,70,14,4.7,100,28,5,20,0,20.52,18.1
150,300,20,20,70,14,4.7,100,28,5,20,0,20.82,16.7
250,500,20,20,70,14,4.7,100,28,5,20,0,23.86,17.6
200,400,20,20,70,14,4.8,100,28,5,20,0,16.8,17.7
200,400,20,20,70,14,3.25,100,28,5,20,0,18.62,10.9
200,400,20,20,70,14,0,0,28,5,20,0,26.22,12.9
200,400,20,20,70,14,1.41,30,28,5,20,0,25.54,13.1
200,400,20,20,70,14,2.35,50,28,5,20,0,24.85,17.2
200,400,20,20,70,14,3.29,70,28,5,20,0,23.64,23.5
140,400,20,20,70,28,4.7,100,28,5,20,0,32.6,14.7
160,400,20,20,70,28,4.7,100,28,5,20,0,30.4,16.8
200,400,20,20,70,28,4.7,100,28,5,20,0,24.09,17.1
240,400,20,20,70,28,4.7,100,28,5,20,0,20.37,23.5
280,400,20,20,70,28,4.7,100,28,5,20,0,14.21,28.5
100,200,20,20,70,28,4.7,100,28,5,20,0,20.52,19.6
150,300,20,20,70,28,4.7,100,28,5,20,0,20.82,18.2
250,500,20,20,70,28,4.7,100,28,5,20,0,23.86,20.9
200,400,20,20,70,28,4.8,100,28,5,20,0,16.8,21.2
200,400,20,20,70,28,3.25,100,28,5,20,0,18.62,14.3
200,400,20,20,70,28,0,0,28,5,20,0,26.22,16.5
200,400,20,20,70,28,1.41,30,28,5,20,0,25.54,17
200,400,20,20,70,28,2.35,50,28,5,20,0,24.85,22
200,400,20,20,70,28,3.29,70,28,5,20,0,23.64,26
140,400,20,20,70,80,4.7,100,28,5,20,0,32.6,24
160,400,20,20,70,80,4.7,100,28,5,20,0,30.4,24.8
200,400,20,20,70,80,4.7,100,28,5,20,0,24.09,26.7
240,400,20,20,70,80,4.7,100,28,5,20,0,20.37,36.3
280,400,20,20,70,80,4.7,100,28,5,20,0,14.21,44.8
100,200,20,20,70,80,4.7,100,28,5,20,0,20.52,36.8
150,300,20,20,70,80,4.7,100,28,5,20,0,20.82,29.2
250,500,20,20,70,80,4.7,100,28,5,20,0,23.86,33.4
200,400,20,20,70,80,4.8,100,28,5,20,0,16.8,38.1
200,400,20,20,70,80,3.25,100,28,5,20,0,18.62,23.3
200,400,20,20,70,80,0,0,28,5,20,0,26.22,21.2
200,400,20,20,70,80,1.41,30,28,5,20,0,25.54,22.9
200,400,20,20,70,80,2.35,50,28,5,20,0,24.85,33.8
200,400,20,20,70,80,3.29,70,28,5,20,0,23.64,41.7
218,413,5,20,60,7,4.12,100,28,5,20,2.07,36.48,1.47
218,413,5,20,60,7,4.12,100,28,5,20,1.98,37.24,1.47
218,413,5,20,60,14,4.12,100,28,5,20,2.07,36.48,3
218,413,5,20,60,14,4.12,100,28,5,20,1.98,37.24,2.65
218,413,5,20,60,28,4.12,100,28,5,20,2.07,36.48,4.48
218,413,5,20,60,28,4.12,100,28,5,20,1.98,37.24,4.72
218,413,5,20,60,56,4.12,100,28,5,20,2.07,36.48,8.46
218,413,5,20,60,56,4.12,100,28,5,20,1.98,37.24,7.02
218,413,5,20,60,91,4.12,100,28,5,20,2.07,36.48,9.26
218,413,5,20,60,91,4.12,100,28,5,20,1.98,37.24,8.53
185.38,356.5,5,23,65,7,1.4,0,28,4,22.4,0,27,2.7
188.94,356.5,5,23,65,7,2.92,25,28,4,22.4,0,27,3.9
188.94,356.5,5,23,65,7,4.61,50,28,4,22.4,0,27,3.5
188.94,356.5,5,23,65,7,8.6,100,28,4,22.4,0,27,5.1
185.38,356.5,5,23,65,7,1.4,0,28,4,22.4,0,27,2.8
188.94,356.5,5,23,65,7,2.52,25,28,4,22.4,0,27,2.8
188.94,356.5,5,23,65,7,3.72,50,28,4,22.4,0,27,2.9
188.94,356.5,5,23,65,7,6.4,100,28,4,22.4,0,27,3.4
185.38,356.5,5,23,65,7,1.4,0,28,4,22.4,0,27,2.8
188.94,356.5,5,23,65,7,3.08,25,28,4,22.4,0,27,2.9
188.94,356.5,5,23,65,7,5.02,50,28,4,22.4,0,27,3.1
196.07,356.5,5,23,65,7,9.9,100,28,4,22.4,0,27,3.1
181.81,356.5,5,23,65,7,1.4,0,28,4,22.4,0,27,1.7
181.81,356.5,5,23,65,7,2.32,25,28,4,22.4,0,27,1.6
181.81,356.5,5,23,65,7,3.31,50,28,4,22.4,0,27,1.6
181.81,356.5,5,23,65,7,5.5,100,28,4,22.4,0,27,4.1
185.38,356.5,5,23,65,7,1.4,0,28,4,22.4,0,27,2.4
185.38,356.5,5,23,65,7,2.91,25,28,4,22.4,0,27,3
188.94,356.5,5,23,65,7,4.56,50,28,4,22.4,0,27,3
188.94,356.5,5,23,65,7,8.4,100,28,4,22.4,0,27,3.1
185.38,356.5,5,23,65,28,1.4,0,28,4,22.4,0,27,5.1
188.94,356.5,5,23,65,28,2.92,25,28,4,22.4,0,27,5.4
188.94,356.5,5,23,65,28,4.61,50,28,4,22.4,0,27,5.5
188.94,356.5,5,23,65,28,8.6,100,28,4,22.4,0,27,9.7
185.38,356.5,5,23,65,28,1.4,0,28,4,22.4,0,27,4.4
188.94,356.5,5,23,65,28,2.52,25,28,4,22.4,0,27,5.1
188.94,356.5,5,23,65,28,3.72,50,28,4,22.4,0,27,5.2
188.94,356.5,5,23,65,28,6.4,100,28,4,22.4,0,27,5.5
185.38,356.5,5,23,65,28,1.4,0,28,4,22.4,0,27,3.8
188.94,356.5,5,23,65,28,3.08,25,28,4,22.4,0,27,5.7
188.94,356.5,5,23,65,28,5.02,50,28,4,22.4,0,27,5.8
196.07,356.5,5,23,65,28,9.9,100,28,4,22.4,0,27,5.8
181.81,356.5,5,23,65,28,1.4,0,28,4,22.4,0,27,3.3
181.81,356.5,5,23,65,28,2.32,25,28,4,22.4,0,27,3.3
181.81,356.5,5,23,65,28,3.31,50,28,4,22.4,0,27,3.4
181.81,356.5,5,23,65,28,5.5,100,28,4,22.4,0,27,6.9
185.38,356.5,5,23,65,28,1.4,0,28,4,22.4,0,27,4.2
185.38,356.5,5,23,65,28,2.91,25,28,4,22.4,0,27,5.7
188.94,356.5,5,23,65,28,4.56,50,28,4,22.4,0,27,5.6
188.94,356.5,5,23,65,28,8.4,100,28,4,22.4,0,27,8
185.38,356.5,5,23,65,56,1.4,0,28,4,22.4,0,27,7.1
188.94,356.5,5,23,65,56,2.92,25,28,4,22.4,0,27,9.7
188.94,356.5,5,23,65,56,4.61,50,28,4,22.4,0,27,9
188.94,356.5,5,23,65,56,8.6,100,28,4,22.4,0,27,12
185.38,356.5,5,23,65,56,1.4,0,28,4,22.4,0,27,5.5
188.94,356.5,5,23,65,56,2.52,25,28,4,22.4,0,27,5.6
188.94,356.5,5,23,65,56,3.72,50,28,4,22.4,0,27,6.5
188.94,356.5,5,23,65,56,6.4,100,28,4,22.4,0,27,8.8
185.38,356.5,5,23,65,56,1.4,0,28,4,22.4,0,27,8.6
188.94,356.5,5,23,65,56,3.08,25,28,4,22.4,0,27,8.6
188.94,356.5,5,23,65,56,5.02,50,28,4,22.4,0,27,8.7
196.07,356.5,5,23,65,56,9.9,100,28,4,22.4,0,27,8.7
181.81,356.5,5,23,65,56,1.4,0,28,4,22.4,0,27,4.6
181.81,356.5,5,23,65,56,2.32,25,28,4,22.4,0,27,5.7
181.81,356.5,5,23,65,56,3.31,50,28,4,22.4,0,27,5
181.81,356.5,5,23,65,56,5.5,100,28,4,22.4,0,27,10.1
185.38,356.5,5,23,65,56,1.4,0,28,4,22.4,0,27,6.5
185.38,356.5,5,23,65,56,2.91,25,28,4,22.4,0,27,8.7
188.94,356.5,5,23,65,56,4.56,50,28,4,22.4,0,27,7.7
188.94,356.5,5,23,65,56,8.4,100,28,4,22.4,0,27,12.8
185.38,356.5,5,23,65,91,1.4,0,28,4,22.4,0,27,7.7
188.94,356.5,5,23,65,91,2.92,25,28,4,22.4,0,27,9.1
188.94,356.5,5,23,65,91,4.61,50,28,4,22.4,0,27,8.4
188.94,356.5,5,23,65,91,8.6,100,28,4,22.4,0,27,14.8
185.38,356.5,5,23,65,91,1.4,0,28,4,22.4,0,27,8.2
188.94,356.5,5,23,65,91,2.52,25,28,4,22.4,0,27,8.2
188.94,356.5,5,23,65,91,3.72,50,28,4,22.4,0,27,9.5
188.94,356.5,5,23,65,91,6.4,100,28,4,22.4,0,27,10
185.38,356.5,5,23,65,91,1.4,0,28,4,22.4,0,27,9.7
188.94,356.5,5,23,65,91,3.08,25,28,4,22.4,0,27,10.3
188.94,356.5,5,23,65,91,5.02,50,28,4,22.4,0,27,10.3
196.07,356.5,5,23,65,91,9.9,100,28,4,22.4,0,27,11.3
181.81,356.5,5,23,65,91,1.4,0,28,4,22.4,0,27,4.2
181.81,356.5,5,23,65,91,2.32,25,28,4,22.4,0,27,5.6
181.81,356.5,5,23,65,91,3.31,50,28,4,22.4,0,27,6.1
181.81,356.5,5,23,65,91,5.5,100,28,4,22.4,0,27,12.8
185.38,356.5,5,23,65,91,1.4,0,28,4,22.4,0,27,7.9
185.38,356.5,5,23,65,91,2.91,25,28,4,22.4,0,27,10.3
188.94,356.5,5,23,65,91,4.56,50,28,4,22.4,0,27,10.3
188.94,356.5,5,23,65,91,8.4,100,28,4,22.4,0,27,13.5
191,330,1,21,60,56,0.54,0,28,4,31.5,0,22.88,2.06
191,330,1,21,60,56,1.68,21.7,28,4,31.5,0,22.88,3.47
191,330,1,21,60,56,2.82,43.7,28,4,31.5,0,21.36,3.15
191,330,1,21,60,56,3.94,64.6,28,4,31.5,0,20.98,4.23
191,330,1,21,60,90,0.54,0,28,4,31.5,0,22.88,4.65
191,330,1,21,60,90,1.68,21.7,28,4,31.5,0,22.88,4.79
191,330,1,21,60,90,2.82,43.3,28,4,31.5,0,21.36,5.08
191,330,1,21,60,90,3.94,64.6,28,4,31.5,0,20.98,6.39
191,330,1,21,60,182,0.54,0,28,4,31.5,0,22.88,10.99
191,330,1,21,60,182,1.68,21.7,28,4,31.5,0,22.88,16.33
191,330,1,21,60,182,2.82,43.3,28,4,31.5,0,21.36,15.4
191,330,1,21,60,182,3.94,64.6,28,4,31.5,0,20.98,19.52
191,330,1,21,60,272,0.54,0,28,4,31.5,0,22.88,12.41
191,330,1,21,60,272,1.68,21.7,28,4,31.5,0,22.88,19.9
191,330,1,21,60,272,2.82,43.3,28,4,31.5,0,21.36,21.26
191,330,1,21,60,272,3.94,64.6,28,4,31.5,0,20.98,23.14
191.6,445.5,5,23,60,7,1.3,0,28,4,25.4,0,49.12,1.65
194.4,445.5,5,23,60,7,2.22,20,28,4,25.4,0,48.07,2.42
198.7,445.5,5,23,60,7,3.63,50,28,4,25.4,0,47.79,2.04
205.9,445.5,5,23,60,7,6.1,100,28,4,25.4,0,46.74,2.35
191.6,445.5,5,23,60,7,1.3,0,28,4,25.4,0,48.45,3.58
194.4,445.5,5,23,60,7,2.22,20,28,4,25.4,0,46.36,3.15
198.7,445.5,5,23,60,7,3.63,50,28,4,25.4,0,48.74,3.12
205.9,445.5,5,23,60,7,6.1,100,28,4,25.4,0,48.64,4.42
191.6,445.5,5,23,60,7,1.3,0,28,4,25.4,0,46.36,0.54
194.4,445.5,5,23,60,7,2.22,20,28,4,25.4,0,45.6,0.66
198.7,445.5,5,23,60,7,3.63,50,28,4,25.4,0,45.32,0.66
205.9,445.5,5,23,60,7,6.1,100,28,4,25.4,0,44.84,0.58
191.6,445.5,5,23,60,7,1.3,0,28,4,25.4,0,47.98,1.79
194.4,445.5,5,23,60,7,2.22,20,28,4,25.4,0,47.6,2.13
198.7,445.5,5,23,60,7,3.63,50,28,4,25.4,0,46.36,2.56
205.9,445.5,5,23,60,7,6.1,100,28,4,25.4,0,47.5,2.75
191.6,445.5,5,23,60,28,1.3,0,28,4,25.4,0,49.12,2.92
194.4,445.5,5,23,60,28,2.22,20,28,4,25.4,0,48.07,2.73
198.7,445.5,5,23,60,28,3.63,50,28,4,25.4,0,47.79,3.54
205.9,445.5,5,23,60,28,6.1,100,28,4,25.4,0,46.74,4.08
191.6,445.5,5,23,60,28,1.3,0,28,4,25.4,0,48.45,4.08
194.4,445.5,5,23,60,28,2.22,20,28,4,25.4,0,46.36,4.27
198.7,445.5,5,23,60,28,3.63,50,28,4,25.4,0,48.74,5.19
205.9,445.5,5,23,60,28,6.1,100,28,4,25.4,0,48.64,6
191.6,445.5,5,23,60,28,1.3,0,28,4,25.4,0,46.36,2.59
194.4,445.5,5,23,60,28,2.22,20,28,4,25.4,0,45.6,3.09
198.7,445.5,5,23,60,28,3.63,50,28,4,25.4,0,45.32,3.44
205.9,445.5,5,23,60,28,6.1,100,28,4,25.4,0,44.84,3.86
191.6,445.5,5,23,60,28,1.3,0,28,4,25.4,0,47.98,3.68
194.4,445.5,5,23,60,28,2.22,20,28,4,25.4,0,47.6,4.26
198.7,445.5,5,23,60,28,3.63,50,28,4,25.4,0,46.36,4.84
205.9,445.5,5,23,60,28,6.1,100,28,4,25.4,0,47.5,5.03
191.6,445.5,5,23,60,56,1.3,0,28,4,25.4,0,49.12,3.23
194.4,445.5,5,23,60,56,2.22,20,28,4,25.4,0,48.07,3.38
198.7,445.5,5,23,60,56,3.63,50,28,4,25.4,0,47.79,4.46
205.9,445.5,5,23,60,56,6.1,100,28,4,25.4,0,46.74,4.38
191.6,445.5,5,23,60,56,1.3,0,28,4,25.4,0,48.45,6.31
194.4,445.5,5,23,60,56,2.22,20,28,4,25.4,0,46.36,6.54
198.7,445.5,5,23,60,56,3.63,50,28,4,25.4,0,48.74,7.08
205.9,445.5,5,23,60,56,6.1,100,28,4,25.4,0,48.64,7.88
191.6,445.5,5,23,60,56,1.3,0,28,4,25.4,0,46.36,3.79
194.4,445.5,5,23,60,56,2.22,20,28,4,25.4,0,45.6,4.6
198.7,445.5,5,23,60,56,3.63,50,28,4,25.4,0,45.32,5.14
205.9,445.5,5,23,60,56,6.1,100,28,4,25.4,0,44.84,5.83
191.6,445.5,5,23,60,56,1.3,0,28,4,25.4,0,47.98,5.93
194.4,445.5,5,23,60,56,2.22,20,28,4,25.4,0,47.6,6.5
198.7,445.5,5,23,60,56,3.63,50,28,4,25.4,0,46.36,6.93
205.9,445.5,5,23,60,56,6.1,100,28,4,25.4,0,47.5,7.5
191.6,445.5,5,23,60,90,1.3,0,28,4,25.4,0,49.12,4.19
194.4,445.5,5,23,60,90,2.22,20,28,4,25.4,0,48.07,4.27
198.7,445.5,5,23,60,90,3.63,50,28,4,25.4,0,47.79,4.85
205.9,445.5,5,23,60,90,6.1,100,28,4,25.4,0,46.74,5.31
191.6,445.5,5,23,60,90,1.3,0,28,4,25.4,0,48.45,8.88
194.4,445.5,5,23,60,90,2.22,20,28,4,25.4,0,46.36,10
198.7,445.5,5,23,60,90,3.63,50,28,4,25.4,0,48.74,10.23
205.9,445.5,5,23,60,90,6.1,100,28,4,25.4,0,48.64,11.62
191.6,445.5,5,23,60,90,1.3,0,28,4,25.4,0,46.36,8.85
194.4,445.5,5,23,60,90,2.22,20,28,4,25.4,0,45.6,9.81
198.7,445.5,5,23,60,90,3.63,50,28,4,25.4,0,45.32,10.58
205.9,445.5,5,23,60,90,6.1,100,28,4,25.4,0,44.84,10.5
191.6,445.5,5,23,60,90,1.3,0,28,4,25.4,0,47.98,8.56
194.4,445.5,5,23,60,90,2.22,20,28,4,25.4,0,47.6,9.56
198.7,445.5,5,23,60,90,3.63,50,28,4,25.4,0,46.36,10.13
205.9,445.5,5,23,60,90,6.1,100,28,4,25.4,0,47.5,10.56
105,210,6,25,65,7,2.51,0,28,4.8,25,0,30.78,6.56
126,210,6,25,65,7,3.91,0,28,4.8,25,0,23.09,7.58
128.1,210,6,25,65,7,3.22,100,28,4.8,25,0,19.38,2.49
147,210,6,25,65,7,4.77,100,28,4.8,25,0,14.35,4.95
128.1,210,6,25,65,7,3.86,50,28,4.8,25,0,22.99,2.8
100.4,143.4,6,25,65,7,2.54,0,28,4.8,25,0,18.91,9.78
144.8,143.4,6,25,65,7,7.4,100,28,4.8,25,0,12.35,11.45
133.4,143.4,6,25,65,7,4,100,28,4.8,25,0,13.21,9.82
121.9,143.4,6,25,65,7,3.94,0,28,4.8,25,0,11.5,11.15
120.5,143.4,6,25,65,7,4.98,50,28,4.8,25,0,12.92,12.58
126.2,170.5,6,25,65,7,3.73,50,28,4.8,25,0,14.44,10.62
115.9,170.5,6,25,65,7,2.53,50,28,4.8,25,0,19.38,3.82
136.4,170.5,6,25,65,7,5.67,50,28,4.8,25,0,15.77,6.28
133,170.5,6,25,65,7,5.84,100,28,4.8,25,0,15.2,12.12
112.5,170.5,6,25,65,7,3.11,0,28,4.8,25,0,19.29,8.41
105,210,6,25,65,14,2.51,0,28,4.8,25,0,30.78,6.9
126,210,6,25,65,14,3.91,0,28,4.8,25,0,23.09,12.17
128.1,210,6,25,65,14,3.22,100,28,4.8,25,0,19.38,4.04
147,210,6,25,65,14,4.77,100,28,4.8,25,0,14.35,13.17
128.1,210,6,25,65,14,3.86,50,28,4.8,25,0,22.99,6.6
100.4,143.4,6,25,65,14,2.54,0,28,4.8,25,0,18.91,12.9
144.8,143.4,6,25,65,14,7.4,100,28,4.8,25,0,12.35,19.63
133.4,143.4,6,25,65,14,4,100,28,4.8,25,0,13.21,13.66
121.9,143.4,6,25,65,14,3.94,0,28,4.8,25,0,11.5,15.13
120.5,143.4,6,25,65,14,4.98,50,28,4.8,25,0,12.92,16.44
126.2,170.5,6,25,65,14,3.73,50,28,4.8,25,0,14.44,11.87
115.9,170.5,6,25,65,14,2.53,50,28,4.8,25,0,19.38,8.08
136.4,170.5,6,25,65,14,5.67,50,28,4.8,25,0,15.77,13.93
133,170.5,6,25,65,14,5.84,100,28,4.8,25,0,15.2,14.55
112.5,170.5,6,25,65,14,3.11,0,28,4.8,25,0,19.29,10.45
105,210,6,25,65,28,2.51,0,28,4.8,25,0,30.78,8.78
126,210,6,25,65,28,3.91,0,28,4.8,25,0,23.09,14.77
128.1,210,6,25,65,28,3.22,100,28,4.8,25,0,19.38,6.32
147,210,6,25,65,28,4.77,100,28,4.8,25,0,14.35,15.14
128.1,210,6,25,65,28,3.86,50,28,4.8,25,0,22.99,12.02
100.4,143.4,6,25,65,28,2.54,0,28,4.8,25,0,18.91,17.1
144.8,143.4,6,25,65,28,7.4,100,28,4.8,25,0,12.35,31.92
133.4,143.4,6,25,65,28,4,100,28,4.8,25,0,13.21,23.3
121.9,143.4,6,25,65,28,3.94,0,28,4.8,25,0,11.5,23.95
120.5,143.4,6,25,65,28,4.98,50,28,4.8,25,0,12.92,23.68
126.2,170.5,6,25,65,28,3.73,50,28,4.8,25,0,14.44,19.21
115.9,170.5,6,25,65,28,2.53,50,28,4.8,25,0,19.38,14.11
136.4,170.5,6,25,65,28,5.67,50,28,4.8,25,0,15.77,20.94
133,170.5,6,25,65,28,5.84,100,28,4.8,25,0,15.2,20.9
112.5,170.5,6,25,65,28,3.11,0,28,4.8,25,0,19.29,14.42
105,210,6,25,65,56,2.51,0,28,4.8,25,0,30.78,14.07
126,210,6,25,65,56,3.91,0,28,4.8,25,0,23.09,20.78
128.1,210,6,25,65,56,3.22,100,28,4.8,25,0,19.38,14.51
147,210,6,25,65,56,4.77,100,28,4.8,25,0,14.35,28.64
128.1,210,6,25,65,56,3.86,50,28,4.8,25,0,22.99,19.05
100.4,143.4,6,25,65,56,2.54,0,28,4.8,25,0,18.91,19.89
144.8,143.4,6,25,65,56,7.4,100,28,4.8,25,0,12.35,47
133.4,143.4,6,25,65,56,4,100,28,4.8,25,0,13.21,43.28
121.9,143.4,6,25,65,56,3.94,0,28,4.8,25,0,11.5,35.57
120.5,143.4,6,25,65,56,4.98,50,28,4.8,25,0,12.92,44.54
126.2,170.5,6,25,65,56,3.73,50,28,4.8,25,0,14.44,32.46
115.9,170.5,6,25,65,56,2.53,50,28,4.8,25,0,19.38,18.38
136.4,170.5,6,25,65,56,5.67,50,28,4.8,25,0,15.77,37.57
133,170.5,6,25,65,56,5.84,100,28,4.8,25,0,15.2,44.32
112.5,170.5,6,25,65,56,3.11,0,28,4.8,25,0,19.29,23.55
195,382.35,4,20,60,91,1.69,0,28,5,25,0.3,31.91,4.03
175,296.61,4,20,60,91,1.69,0,28,5,25,1.25,30.45,4.03
170,414.63,4,20,60,91,1.69,0,28,5,25,2,32.64,4.03
195,475.61,4,20,60,91,1.69,0,28,5,25,0.75,37.96,4.57
175,372.34,4,20,60,91,1.69,0,28,5,25,1.35,38.31,4.4
170,435.9,4,20,60,91,1.69,0,28,5,25,2.5,39.02,6.02
195,382.35,4,20,60,182,1.69,0,28,5,25,0.3,31.91,6.99
175,296.61,4,20,60,182,1.69,0,28,5,25,1.25,30.45,7.39
170,414.63,4,20,60,182,1.69,0,28,5,25,2,32.64,8.05
195,475.61,4,20,60,182,1.69,0,28,5,25,0.75,37.96,7.03
175,372.34,4,20,60,182,1.69,0,28,5,25,1.35,38.31,7.87
170,435.9,4,20,60,182,1.69,0,28,5,25,2.5,39.02,8.53
195,382.35,4,20,60,364,1.69,0,28,5,25,0.3,31.91,11.03
175,296.61,4,20,60,364,1.69,0,28,5,25,1.25,30.45,12.89
170,414.63,4,20,60,364,1.69,0,28,5,25,2,32.64,15.05
195,475.61,4,20,60,364,1.69,0,28,5,25,0.75,37.96,9.01
175,372.34,4,20,60,364,1.69,0,28,5,25,1.35,38.31,10.9
170,435.9,4,20,60,364,1.69,0,28,5,25,2.5,39.02,12.97
195,382.35,4,20,60,91,1.91,25,28,5,25,1.25,29.54,6.44
175,296.61,4,20,60,91,1.91,25,28,5,25,1.65,27.21,9.9
170,414.63,4,20,60,91,1.91,25,28,5,25,2.6,28.88,7.07
195,475.61,4,20,60,91,1.91,25,28,5,25,1.95,34.62,4.01
175,372.34,4,20,60,91,1.91,25,28,5,25,1.25,34.93,6.9
170,435.9,4,20,60,91,1.91,25,28,5,25,2,35.4,5.07
195,382.35,4,20,60,182,1.91,25,28,5,25,1.25,29.54,9
175,296.61,4,20,60,182,1.91,25,28,5,25,1.65,27.21,16.41
170,414.63,4,20,60,182,1.91,25,28,5,25,2.6,28.88,9.56
195,475.61,4,20,60,182,1.91,25,28,5,25,1.95,34.62,7.32
175,372.34,4,20,60,182,1.91,25,28,5,25,1.25,34.93,10.84
170,435.9,4,20,60,182,1.91,25,28,5,25,2,35.4,8.02
195,382.35,4,20,60,364,1.91,25,28,5,25,1.25,29.54,13.05
175,296.61,4,20,60,364,1.91,25,28,5,25,1.65,27.21,21.94
170,414.63,4,20,60,364,1.91,25,28,5,25,2.6,28.88,16.58
195,475.61,4,20,60,364,1.91,25,28,5,25,1.95,34.62,11.54
175,372.34,4,20,60,364,1.91,25,28,5,25,1.25,34.93,15.41
170,435.9,4,20,60,364,1.91,25,28,5,25,2,35.4,12.53
225,410,4,27,75,28,1.12,0,28,2.25,20,0,35.09,5.58
225,410,4,27,75,28,1.67,20,28,2.25,20,0,32.71,6.16
225,410,4,27,75,28,2.5,50,28,2.25,20,0,30.69,6.86
225,410,4,27,75,28,3.9,100,28,2.25,20,0,27.51,7.76
225,410,4,27,75,28,1.12,0,28,2.25,20,0,31.48,7.27
225,410,4,27,75,28,1.67,20,28,2.25,20,0,30.9,8.05
225,410,4,27,75,28,2.5,50,28,2.25,20,0,30.11,9.16
225,410,4,27,75,28,3.9,100,28,2.25,20,0,26.57,10.09
225,410,4,27,75,28,1.12,0,28,2.25,20,0,29.39,8.46
225,410,4,27,75,28,1.67,20,28,2.25,20,0,29.6,10.17
225,410,4,27,75,28,2.5,50,28,2.25,20,0,26.79,11.86
225,410,4,27,75,28,3.9,100,28,2.25,20,0,18.19,13.46
225,410,4,27,75,28,1.12,0,90,2.25,20,0,35.09,10.17
225,410,4,27,75,28,1.67,20,90,2.25,20,0,32.71,10.76
225,410,4,27,75,28,2.5,50,90,2.25,20,0,30.69,11.66
225,410,4,27,75,28,3.9,100,90,2.25,20,0,27.51,12.59
225,410,4,27,75,28,1.12,0,90,2.25,20,0,31.48,11.37
225,410,4,27,75,28,1.67,20,90,2.25,20,0,30.9,12.59
225,410,4,27,75,28,2.5,50,90,2.25,20,0,30.11,13.78
225,410,4,27,75,28,3.9,100,90,2.25,20,0,26.57,14.91
225,410,4,27,75,28,1.12,0,90,2.25,20,0,29.39,12.59
225,410,4,27,75,28,1.67,20,90,2.25,20,0,29.6,13.84
225,410,4,27,75,28,2.5,50,90,2.25,20,0,26.79,15.58
225,410,4,27,75,28,3.9,100,90,2.25,20,0,18.19,17.59
225,410,4,27,75,28,1.12,0,28,2.25,20,0,35.09,4.2
225,410,4,27,75,28,1.67,20,28,2.25,20,0,32.71,4.76
225,410,4,27,75,28,2.5,50,28,2.25,20,0,30.69,5.88
225,410,4,27,75,28,3.9,100,28,2.25,20,0,27.51,6.8
225,512.5,4,27,75,28,1.12,0,28,2.25,20,0,38.19,5.29
225,512.5,4,27,75,28,1.67,20,28,2.25,20,0,36.17,6.4
225,512.5,4,27,75,28,2.5,50,28,2.25,20,0,34.73,7.6
225,512.5,4,27,75,28,3.9,100,28,2.25,20,0,32.71,8.69
225,553.5,4,27,75,28,1.12,0,28,2.25,20,0,49.75,7.58
225,553.5,4,27,75,28,1.67,20,28,2.25,20,0,45.49,8.8
225,553.5,4,27,75,28,2.5,50,28,2.25,20,0,42.24,9.87
225,553.5,4,27,75,28,3.9,100,28,2.25,20,0,39.35,11.51
225,410,4,27,75,28,1.12,0,90,2.25,20,0,35.09,7.59
225,410,4,27,75,28,1.67,20,90,2.25,20,0,32.71,8.78
225,410,4,27,75,28,2.5,50,90,2.25,20,0,30.69,9.68
225,410,4,27,75,28,3.9,100,90,2.25,20,0,27.51,10.6
225,512.5,4,27,75,28,1.12,0,90,2.25,20,0,38.19,8.36
225,512.5,4,27,75,28,1.67,20,90,2.25,20,0,36.17,9.32
225,512.5,4,27,75,28,2.5,50,90,2.25,20,0,34.73,10.43
225,512.5,4,27,75,28,3.9,100,90,2.25,20,0,32.71,11.19
225,553.5,4,27,75,28,1.12,0,90,2.25,20,0,49.75,9.5
225,553.5,4,27,75,28,1.67,20,90,2.25,20,0,45.49,10.67
225,553.5,4,27,75,28,2.5,50,90,2.25,20,0,42.24,12.89
225,553.5,4,27,75,28,3.9,100,90,2.25,20,0,39.35,14.61

File: Datasets/Materials 1645501 DataSheet.csv
Ref,Eff Water Cement Ratio,Aggregate Cement Ratio,RCA %,Parent Concrete Strength,Nominal Maximum RCA Size,Nominal Max NA Size,Density RCA,Density NA,Water Absorption RCA,Water Absorption NA,Compressive Strength (Mpa),Flexural Strength (Mpa)
0,0.5,2.5,20,0,20,20,0,0,0,0,42.7,0
0,0.5,2.5,50,0,20,20,0,0,0,0,41.3,0
0,0.5,2.3,100,0,20,20,0,0,0,0,41.8,0
0,0.45,3.3,30,0,20,30,2400,2610,4.9,2.5,50.6,5.2
0,0.45,3.3,50,0,20,30,2400,2610,4.9,2.5,50.8,4.9
0,0.45,3.3,100,0,20,30,2400,0,4.9,0,50.2,5
0,0.39,2.6,30,0,20,30,2400,2610,4.9,2.5,60.8,6.1
0,0.39,2.6,50,0,20,30,2400,2610,4.9,2.5,61.2,6.1
0,0.39,2.6,100,0,20,30,2400,0,4.9,0,60.2,6
0,0.29,2.2,30,0,20,30,2400,2610,4.9,2.5,70.2,6.9
0,0.29,2.2,50,0,20,30,2400,2610,4.9,2.5,70.8,7
0,0.29,2.2,100,0,20,30,2400,0,4.9,0,70,7.2
0,0.36,2.3,100,41.6,16,16,0,0,0,0,44.5,0
0,0.36,2.2,100,41.6,16,16,0,0,0,0,38.7,0
0,0.36,2.3,100,50.6,16,16,0,0,0,0,46.1,0
0,0.36,2.2,100,50.6,16,16,0,0,0,0,42.4,0
0,0.36,2.3,100,63.2,16,16,0,0,0,0,52.5,0
0,0.36,2.2,100,63.2,16,16,0,0,0,0,50.7,0
0,0.36,2.3,100,35.6,16,16,0,0,0,0,45.2,0
0,0.36,2.2,100,35.6,16,16,0,0,0,0,42,0
0,0.36,2.3,100,66,16,16,0,0,0,0,49.6,0
0,0.36,2.2,100,66,16,16,0,0,0,0,45.1,0
0,0.36,2.4,100,72.3,16,16,0,0,0,0,54.4,0
0,0.36,2.3,100,72.3,16,16,0,0,0,0,48.2,0
0,0.47,2.5,15,38.4,20,20,2410,2590,5.8,0.9,38.1,0
0,0.45,2.5,30,38.4,20,20,2410,2590,5.8,0.9,37,0
0,0.42,2.4,60,38.4,20,20,2410,2590,5.8,0.9,35.8,0
0,0.38,2.3,100,38.4,20,20,2410,0,5.8,0,34.5,0
0,0.6,4.1,100,0,15,20,2450,0,5.6,0,38.2,0
0,0.45,2.9,100,0,15,20,2450,0,5.6,0,52.8,0
0,0.35,2.3,100,0,15,20,2450,0,5.6,0,62.8,0
0,0.45,3.2,25,0,15,20,0,2670,0,0.5,60.7,0
0,0.45,3.1,50,0,15,20,2450,0,5.6,0,59.4,0
0,0.57,3.1,20,0,20,25,2330,2620,6.3,1.3,44.9,0
0,0.57,3.1,50,0,20,32,2330,2620,6.3,1.3,44.7,0
0,0.57,3,100,0,20,32,2330,0,6.3,0,46.8,0
0,0.57,3.1,20,0,20,32,2330,2620,6.3,1.3,43.2,0
0,0.57,2.9,50,0,20,32,2330,2620,6.3,1.3,39.7,0
0,0.57,2.9,100,0,20,32,2330,0,6.3,0,43.3,0
0,0.57,2.8,20,0,20,20,2330,2620,6.3,1.3,43,0
0,0.57,2.7,50,0,20,20,2330,2620,6.3,1.3,38.1,0
0,0.57,2.9,100,0,20,20,2330,0,6.3,0,39.1,0
[7],0.5,2.4,100,0,25,20,0,0,0,0,30.2,0
0,0.5,2.3,100,0,25,20,0,0,0,0,36.2,0
0,0.7,3.3,100,0,25,20,0,0,0,0,27.7,0
0,0.7,3.2,100,0,25,20,0,0,0,0,20.4,0
0,0.43,2.9,33,0,32,19,2520,2820,9.3,0.4,34.1,0
0,0.43,2.8,53,0,32,19,2520,2820,9.3,0.4,29.6,0
0,0.43,2.8,72,0,32,19,2520,2820,9.3,0.4,30.3,0
0,0.43,2.7,100,0,32,19,2520,0,9.3,0,26.7,0
0,0.37,2.9,30,0,32,32,2442,2786,6,0.3,37.2,5
0,0.34,2.8,50,0,32,32,2442,2786,6,0.3,37.8,5.2
0,0.38,2,70,0,32,32,2442,2786,6,0.3,36.7,5.1
0,0.27,2.7,100,0,32,32,2442,0,6,0,35.2,4.9
0,0.55,3.9,25,0,25,19,2430,2670,4.4,0.9,42,0
0,0.52,3.6,50,0,25,19,2430,2670,4.4,0.9,41,0
0,0.5,3.5,100,0,25,19,2430,0,4.4,0,40,0
0,0.55,3.9,25,0,25,19,2430,2670,4.5,0.9,38.8,0
0,0.52,3.6,50,0,25,19,2430,2670,4.5,0.9,39.4,0
0,0.5,3.5,100,0,25,19,2430,0,4.5,0,38.3,0
0,0.42,3.2,10,0,20,25,2165,2564,6.8,0.8,62.2,0
0,0.43,3.4,20,0,20,25,2165,2564,6.8,0.8,58.4,0
0,0.44,3.5,30,0,20,25,2165,2564,6.8,0.8,61.3,0
0,0.45,3.7,50,0,20,25,2165,2564,6.8,0.8,60.8,0
0,0.45,4.4,100,0,20,25,2165,0,6.8,0,61,0
0,0.49,2.5,20,0,20,20,2570,2620,3.5,1.1,45.3,0
0,0.48,2.5,50,0,20,20,2570,2620,3.5,1.1,42.5,0
0,0.46,2.5,80,0,20,20,2570,2620,3.5,1.1,39.2,0
0,0.45,2.5,100,0,20,20,2570,0,3.5,0,37.1,0
0,0.49,3.9,100,0,16,20,2270,0,0,0,34.6,0
0,0.36,2.2,100,0,16,20,2270,0,0,0,56.4,0
0,0.49,4.4,100,0,16,25,2780,0,0,0,40.1,0
0,0.36,2.3,100,0,16,25,2780,0,0,0,60.2,0
0,0.49,4.2,100,0,16,16,2565,0,0,0,35.3,0
0,0.36,2.4,100,0,16,16,2565,0,0,0,57.5,0
0,0.41,3.3,30,0,32,22,2449,2788,6,0.3,31,4.6
0,0.38,3.2,50,0,32,22,2449,2788,6,0.3,29.3,4.4
0,0.36,3.1,70,0,32,22,2449,2788,6,0.3,28.4,4.4
0,0.32,3,100,0,32,22,2449,0,6,0,27.2,4.2
0,0.45,2.8,20,0,20,19,2570,2620,3.5,1.1,62.4,0
0,0.45,2.7,50,0,20,19,2570,2620,3.5,1.1,55.8,0
0,0.45,2.7,100,0,20,32,2570,0,3.5,0,42,0
0,0.55,2.5,20,0,20,32,2570,2620,3.5,1.1,45.3,0
0,0.55,2.5,50,0,20,32,2570,2620,3.5,1.1,42.5,0
0,0.55,2.5,100,0,20,32,2570,0,3.5,0,38.1,0
0,0.65,3.1,100,0,19,25,2390,0,4.4,0,22.1,0
0,0.5,2.9,100,0,19,25,2390,0,4.4,0,25.1,0
0,0.48,2.8,100,0,19,25,2390,0,4.4,0,27.2,0
0,0.43,2.6,100,0,19,25,2390,0,4.4,0,28.7,0
0,0.4,2.4,100,0,19,19,2390,0,4.4,0,29.5,0
0,0.35,3.1,100,0,32,25,2512,0,6.3,0,24.6,0
0,0.49,3.1,100,0,32,25,2670,0,1.8,0,26.9,0
0,0.31,2.7,100,0,32,32,2512,0,6.3,0,30.2,0
0,0.43,2.7,100,0,32,32,2670,0,1.8,0,34.2,0
0,0.28,2.4,100,0,32,32,2512,0,6.3,0,35.5,0
0,0.39,2.4,100,0,32,32,2670,0,1.8,0,38.4,0
0,0.67,3.9,100,0,30,10,2520,0,3.8,0,18,0
0,0.67,3.9,100,0,30,10,2510,0,3.9,0,15.4,0
0,0.35,4.3,100,0,30,10,2520,0,3.8,0,36.4,0
0,0.36,2.1,100,0,30,10,2510,0,3.9,0,35.7,0
0,0.34,1.9,100,0,30,19,2520,0,3.8,0,44.4,0
0,0.34,2.2,100,0,30,30,2510,0,3.9,0,43.8,0
0,0.41,3.3,30,0,32,22,2449,2788,6,0.3,31,4.6
0,0.38,3.2,50,0,32,22,2449,2788,6,0.3,29.3,4.4
0,0.36,3.1,70,0,32,22,2449,2788,6,0.3,28.4,4.4
0,0.32,3,100,0,32,25,2449,0,6,0,27.2,4.2
0,0.55,2.6,20,0,20,20,2580,2620,3.5,1.1,45.3,0
0,0.55,2.5,50,0,20,20,2580,2620,3.5,1.1,42.5,0
0,0.55,2.5,100,0,20,20,2580,0,3.5,0,38.1,0
0,0.5,2.6,20,0,20,20,2580,2620,3.5,1.1,51.7,0
0,0.5,2.6,50,0,20,20,2580,2620,3.5,1.1,47.1,0
0,0.5,2.6,100,0,20,20,2580,0,3.5,0,43.4,0
0,0.45,2.8,20,0,20,20,2580,2620,3.5,1.1,62.4,0
0,0.45,2.7,50,0,20,20,2580,2620,3.5,1.1,56.8,0
0,0.45,2.5,100,0,20,20,2580,0,3.5,0,52.1,0
0,0.4,2.8,20,0,20,20,2580,2620,3.5,1.1,69.6,0
0,0.4,2.8,50,0,20,20,2580,2620,3.5,1.1,65.3,0
0,0.4,2.8,100,0,20,20,2580,0,3.5,0,58.5,0
0,0.5,2.9,30,0,25,20,2530,2600,1.9,1.4,36.7,4
0,0.5,2.9,50,0,25,20,2530,2600,1.9,1.4,38,3.7
0,0.5,2.8,100,0,25,32,2530,0,1.9,0,36,3.5
0,0.5,2.8,30,0,25,32,0,2600,0,1.4,32.6,3.6
0,0.5,2.8,50,0,25,32,2400,2600,6.2,1.4,30.4,3.4
0,0.5,2.7,100,0,25,32,2400,0,6.2,0,29.5,3.2
0,0.52,3.2,50,0,32,22,2720,2970,4.8,0.8,41.4,0
0,0.45,3.2,100,0,32,22,2720,0,4.8,0,40.7,0
0,0.52,3.2,50,0,32,22,2650,2970,4.6,0.8,38.3,0
0,0.46,3.2,100,0,32,22,2650,0,4.6,0,36.6,0
0,0.52,3.2,50,0,32,22,2880,2970,4.4,0.8,41.2,0
0,0.47,3.2,100,0,32,22,2880,0,4.4,0,40.3,0
0,0.39,2.5,20,0,20,20,2338,2647,5.2,1,47.4,0
0,0.36,2.5,50,0,20,20,2338,2647,5.2,1,47.3,0
0,0.32,2.3,100,0,20,20,2338,0,5.2,0,54.8,0
0,0.52,2.9,10,0,22,20,0,0,0,0,46.9,0
0,0.52,2.8,20,0,22,20,0,0,0,0,47.7,0
0,0.52,2.8,30,0,22,20,0,0,0,0,50.8,0
0,0.52,2.8,40,0,22,20,0,0,0,0,48,0
0,0.52,2.8,50,0,22,25,0,0,0,0,49.5,0
0,0.52,2.7,100,0,22,25,0,0,0,0,50.3,0
0,0.54,3.1,25,0,22,25,0,0,0,0,21.6,2.9
0,0.54,3.1,100,0,22,20,0,0,0,0,20.5,3.1
[26],0.76,4.5,100,0,30,32,0,0,0,0,21.1,0
0,0.76,4.5,100,0,30,32,0,0,0,0,22,0
0,0.76,4.5,100,0,30,32,0,0,0,0,23.1,0
0,0.76,4.5,100,0,30,32,0,0,0,0,23.5,0
0,0.76,4.5,100,0,30,32,0,0,0,0,20.4,0
0,0.76,4.5,100,0,30,32,0,0,0,0,18.9,0
0,0.76,4.5,100,0,30,32,0,0,0,0,21.2,0
0,0.66,3.9,100,0,30,32,0,0,0,0,25.7,0
0,0.66,3.9,100,0,30,32,0,0,0,0,28,0
0,0.66,3.9,100,0,30,32,0,0,0,0,25.1,0
0,0.66,3.9,100,0,30,32,0,0,0,0,27.5,0
0,0.66,3.9,100,0,30,32,0,0,0,0,26.1,0
0,0.66,3.9,100,0,30,32,0,0,0,0,27.4,0
0,0.66,3.9,100,0,30,32,0,0,0,0,27.7,0
0,0.66,3.9,100,0,30,32,0,0,0,0,25,0
0,0.57,3.3,100,0,30,32,0,0,0,0,30.5,0
0,0.57,3.3,100,0,30,30,0,0,0,0,32.7,0
0,0.57,3.3,100,0,30,30,0,0,0,0,32.8,0
0,0.57,3.3,100,0,30,30,0,0,0,0,33.1,0
0,0.48,2.7,100,0,30,30,0,0,0,0,35.3,0
0,0.48,2.7,100,0,30,30,0,0,0,0,35.2,0
0,0.48,2.7,100,0,30,30,0,0,0,0,32.5,0
0,0.48,2.7,100,0,30,30,0,0,0,0,33.8,0
0,0.41,2.2,100,0,30,30,0,0,0,0,41.9,0
0,0.41,2.2,100,0,30,30,0,0,0,0,38.4,0
0,0.41,2.2,100,0,30,30,0,0,0,0,38.7,0
0,0.41,2.2,100,0,30,30,0,0,0,0,41.2,0
0,0.35,3.1,100,0,32,32,2512,0,6.3,0,24.6,4.2
0,0.49,3.1,100,0,32,32,2670,0,1.8,0,26.9,4.2
0,0.27,3.3,100,0,32,32,2512,0,6.3,0,30.2,4.7
0,0.41,3.3,100,0,32,32,2670,0,1.8,0,34.2,4.8
0,0.24,3,100,0,32,32,2512,0,6.3,0,35.5,5
0,0.38,3,100,0,32,32,2670,0,1.8,0,38.4,5.1
[28],0.4,3.1,50,0,12,30,2420,2570,6.8,3,43.3,0
0,0.45,3.1,50,0,12,30,2400,2570,6.8,3,39.6,0
0,0.5,3.2,50,0,12,30,2400,2570,6.8,3,38.1,0
0,0.55,3.2,50,0,12,30,2400,2570,6.8,3,34.5,0
0,0.6,3.3,50,0,12,30,2400,2570,6.8,3,31.6,0
0,0.4,3.1,50,0,22,30,2420,2570,8.8,3,46.1,0
0,0.45,3.1,50,0,22,30,2420,2570,8.8,3,45.8,0
0,0.5,3.2,50,0,22,30,2420,2570,8.8,3,39.9,0
0,0.55,3.3,50,0,22,20,2420,2570,8.8,3,36.3,0
0,0.6,3.3,50,0,22,20,2420,2570,8.8,3,34.7,0
0,0.5,3.5,20,0,20,20,2400,2870,0,0,27.2,3.9
0,0.5,3.5,40,0,20,20,2400,2870,0,0,26.5,2.9
0,0.5,3.5,60,0,20,20,2400,2870,0,0,25.4,2.7
0,0.5,3.5,80,0,20,20,2400,2870,0,0,25.1,2.6
0,0.5,3.5,100,0,20,20,2400,0,0,0,20.4,2.4
0,0.5,3.8,20,0,20,20,2630,2870,0,0,26.4,4.4
0,0.5,4.1,40,0,20,20,2630,2870,0,0,25.9,4.1
0,0.5,4.5,60,0,20,20,2630,2870,0,0,23.5,3.8
0,0.5,4.8,80,0,20,20,2630,2870,0,0,15.4,3.4
0,0.57,3.6,50,0,32,20,2489,2671,2.4,0.3,45.2,5.7
0,0.62,3.6,100,0,32,20,2489,0,2.4,0,45.7,5.2
0,0.65,3.2,25,0,19,20,2440,2720,5.8,0.2,18.5,0
0,0.65,3.1,50,0,19,20,2440,2720,5.8,0.2,18,0
0,0.65,3.1,75,0,19,20,2440,2720,5.8,0.2,16.5,0
0,0.42,2.7,25,0,19,20,2440,2720,5.8,0.2,33,0
0,0.42,2.6,50,0,19,20,2440,2720,5.8,0.2,34.5,0
0,0.42,2.5,75,0,19,20,2440,2720,5.8,0.2,34,0
0,0.66,3.3,20,0,16,20,2400,2730,5,2.5,31.7,0
0,0.68,3.1,50,0,16,20,2400,2730,5,2.5,32.4,0
0,0.68,2.8,100,0,16,20,2400,0,5,0,30.1,0
0,0.51,2.5,20,0,16,20,2400,2730,5,2.5,43.7,0
0,0.53,2.3,50,0,16,20,2400,2730,5,2.5,37.5,0
0,0.56,2.1,100,0,16,20,2400,0,5,0,40.5,0
0,0.45,3.4,64,0,19,25,2420,2740,5.4,0.9,41.4,0
0,0.45,2.3,100,0,19,25,2420,2740,5.4,0,43.9,0
0,0.45,3.1,64,0,19,25,2500,2740,3.3,0.9,44.8,0
0,0.45,2.5,100,0,19,25,2500,2740,3.3,0,45.9,0
0,0.65,3.3,20,0,16,20,2400,2720,5,2,31.7,0
0,0.65,3.1,50,0,16,20,2400,2720,5,2,32.4,0
0,0.65,2.8,100,0,16,20,2400,0,5,0,30.1,0
0,0.5,2.5,20,0,16,20,2400,2720,5,2,43.7,0
0,0.5,2.8,50,0,16,20,2400,2720,5,2,37.5,0
0,0.5,2.1,100,0,16,20,2400,0,5,0,40.5,0
0,0.43,3,25,0,20,20,2661,2620,1.9,1.1,47,4.2
0,0.43,2.9,50,0,20,20,2602,2620,2.6,1.1,46,4.4
0,0.43,2.8,100,0,20,20,2510,0,3.9,0,42.5,5
0,0.45,2.3,100,0,19,25,2490,0,4.8,0,41,0
0,0.55,2.9,100,0,19,25,2490,0,4.8,0,33.3,0
0,0.65,3.5,100,0,19,25,2490,0,4.8,0,24.8,0
0,0.6,4.6,25,0,19,20,0,0,0,0,26.7,0
0,0.6,4.5,50,0,19,20,0,0,0,0,21.5,0
0,0.6,4.5,75,0,19,20,0,0,0,0,21.4,0
0,0.6,4.4,100,0,19,20,0,0,0,0,20,0
0,0.45,2.6,25,0,19,20,0,0,0,0,38.3,0
0,0.45,2.5,50,0,19,20,0,0,0,0,37,0
0,0.45,2.5,75,0,19,19,0,0,0,0,35,0
0,0.45,2.5,100,0,19,19,0,0,0,0,33.3,0
0,0.37,3,100,26.3,25,16,2490,0,2.9,0,37.6,0
0,0.43,3,100,42.7,25,16,2570,0,2.9,0,43.3,0
0,0.36,2.9,100,42.7,25,16,2440,0,5.6,0,42.6,0
0,0.36,2.9,100,65.3,25,16,2470,0,5.3,0,44.7,0
0,0.43,5.4,100,0,32,15,2263,0,6,0,33.2,4.3
0,0.49,5.1,100,0,32,15,2283,0,4.2,0,35.6,4.8
0,0.53,5.1,100,0,32,15,2292,0,4.3,0,34.6,5
0,0.6,5.3,100,0,32,15,2301,0,5,0,37.3,5.1
0,0.54,6.4,90,0,32,15,2609,2650,1.5,0.2,45.4,4.4
0,0.46,5.9,60,0,32,15,2518,2650,2.7,0.2,54.3,5.9
0,0.44,5.8,60,0,32,15,2584,2650,1.6,0.2,54.4,6.4
0,0.45,6.4,25,0,32,32,2594,2650,1.6,0.2,53.4,6
0,0.47,2.9,30,0,32,32,0,0,0,0,31.9,0
0,0.49,2.8,50,0,32,32,0,0,0,0,30.6,0
0,0.54,2.7,100,0,32,32,0,0,0,0,29.7,0
0,0.66,4.6,30,0,20,22,2340,2510,5.3,1.4,20,0
0,0.61,4.3,50,0,20,22,2340,2510,5.3,1.4,19,0
0,0.58,4,100,0,20,22,2340,0,5.3,0,18,0
0,0.55,3.8,30,0,20,22,2340,2510,5.3,1.4,23,0
0,0.51,3.5,50,0,20,22,2340,2510,5.3,1.4,24,0
0,0.48,3.4,100,0,20,22,2340,0,5.3,0,21,0
0,0.5,3.5,30,0,20,22,2340,2510,5.3,1.4,25,0
0,0.47,3.2,50,0,20,22,2340,2510,5.3,1.4,29,0
0,0.44,3,100,0,20,22,2340,0,5.3,0,30,0
0,0.48,3.3,30,0,20,12,2340,2510,5.3,1.4,39,0
0,0.44,3.1,50,0,20,22,2340,2510,5.3,1.4,31,0
0,0.42,2.9,100,0,20,22,2340,0,5.3,0,34,0
0,0.6,3.8,100,0,32,20,2264,0,2,0,33.6,0
0,0.52,3.2,100,0,32,25,2276,0,2,0,41.1,0
0,0.47,2.7,100,0,32,25,2273,0,2,0,48.1,0
0,0.59,3.2,10,37.3,12,20,2010,2720,10.9,0.6,40,0
0,0.57,3.5,30,37.3,12,20,2010,2720,10.9,0.6,38.6,0
0,0.54,3.8,50,37.3,12,20,2010,2720,10.9,0.6,37.6,0
0,0.46,4.6,100,37.3,12,20,2010,0,10.9,0,38.6,0
0,0.44,3.3,10,37.3,12,20,2010,2720,10.9,0.6,53.7,0
0,0.42,3.7,30,37.3,12,20,2010,2720,10.9,0.6,51,0
0,0.67,4,50,37.3,12,20,2010,2720,10.9,0.6,47.8,0
0,0.68,4.8,100,37.3,12,20,2010,0,10.9,0,45.1,0
0,0.7,3.4,10,37.3,12,20,2010,2720,10.9,0.6,64.6,0
0,0.53,3.8,30,37.3,12,20,2010,2720,10.9,0.6,65.4,0
0,0.53,4.1,50,37.3,12,20,2010,2720,10.9,0.6,63.2,0
0,0.53,5,100,37.3,12,20,2010,0,10.9,0,63,0
0,0.54,3,20,41.4,20,22,2451,2581,7.3,1.2,50.5,0
0,0.54,3,50,41.4,20,22,2451,2581,7.3,1.2,48.1,0
0,0.54,2.9,100,41.4,20,22,2451,0,7.3,0,45.2,0
0,0.45,3.1,20,41.4,20,22,2451,2581,7.3,1.2,64.7,0
0,0.45,3.1,50,41.4,20,22,2451,2581,7.3,1.2,55,0
0,0.45,3.1,100,41.4,20,22,2451,0,7.3,0,53.9,0
0,0.4,3.2,20,41.4,20,22,2451,2581,7.3,1.2,69.9,0
0,0.4,3.2,50,41.4,20,22,2451,2581,7.3,1.2,63.8,0
0,0.4,3.1,100,41.4,20,22,2451,0,7.3,0,62.8,0
0,0.48,3.5,100,0,10,20,2360,0,4.7,0,38.6,5.2
0,0.39,3.1,100,0,10,20,2280,0,6.2,0,38.1,5.2
0,0.29,2.6,100,0,10,20,2220,0,7.8,0,39.3,5.2
0,0.31,2.1,100,0,10,20,2360,0,4.7,0,60.1,5.8
0,0.27,1.8,100,0,10,20,2280,0,6.2,0,60.2,5
0,0.19,1.5,100,0,10,20,2220,0,7.8,0,62.8,4.4
[46],0.52,3,100,0,25,20,2490,0,4.9,0,37.6,0
0,0.52,3,100,0,25,20,2570,0,2.9,0,43.3,0
0,0.52,2.9,100,0,25,20,2440,0,5.6,0,42.6,0
0,0.52,2.9,100,0,25,32,2470,0,5.3,0,44.7,0
0,0.52,3.2,53,0,32,16,2720,2970,4.8,0.8,41.4,0
[47],0.58,3.2,100,0,32,16,2720,0,4.8,0,40.7,0
0,0.52,3.2,54,0,32,25,2650,2970,4.6,0.8,38.3,0
0,0.58,3.2,100,0,32,25,2650,0,4.6,0,36.6,0
0,0.52,3.2,53,0,32,25,2880,2970,4.4,0.8,41.2,0
0,0.58,3.2,100,0,32,25,2880,0,4.4,0,40.3,0
[48],0.41,1.7,15,0,20,32,2330,2600,4.4,0.7,50.8,0
0,0.41,1.7,30,0,20,32,2330,2600,4.4,0.7,44.9,0
0,0.41,1.7,45,0,20,32,2330,2600,4.4,0.7,44.6,0
0,0.41,1.7,60,0,20,32,2330,2600,4.4,0.7,42.4,0
0,0.41,1.7,15,0,20,32,2370,2600,4,0.7,54,0
0,0.41,1.7,30,0,20,32,2370,2600,4,0.7,56,0
0,0.41,1.7,45,0,20,32,2370,2600,4,0.7,54.4,0
0,0.41,1.7,60,0,20,32,2370,2600,4,0.7,40.6,0
0,0.41,1.7,15,0,20,20,2390,2600,3.6,0.7,55.2,0
0,0.41,1.7,30,0,20,20,2390,2600,3.6,0.7,53.5,0
0,0.41,1.7,45,0,20,20,2390,2600,3.6,0.7,56.9,0
0,0.41,1.7,60,0,20,20,2390,2600,3.6,0.7,54.7,0
0,0.41,1.7,15,0,20,20,2320,2600,4.6,0.7,50.5,0
0,0.41,1.7,30,0,20,20,2320,2600,4.6,0.7,48.9,0
0,0.41,1.7,45,0,20,20,2320,2600,4.6,0.7,45.8,0
0,0.41,1.7,60,0,20,20,2320,2600,4.6,0.7,40,0
0,0.41,1.7,15,0,20,20,2390,2600,3.7,0.7,54.4,0
0,0.41,1.7,30,0,20,20,2390,2600,3.7,0.7,50.2,0
0,0.41,1.7,45,0,20,20,2390,2600,3.7,0.7,49.5,0
0,0.41,1.7,60,0,20,20,2390,2600,3.7,0.7,40.4,0
0,0.41,1.7,15,0,20,20,2390,2600,3.5,0.7,45,0
0,0.41,1.7,30,0,20,20,2390,2600,3.5,0.7,46.9,0
0,0.41,1.7,45,0,20,20,2390,2600,3.5,0.7,51.4,0
0,0.41,1.7,60,0,20,20,2390,2600,3.5,0.7,53.2,0
0,0.41,1.7,15,0,20,20,2380,2600,3.8,0.7,55.3,0
0,0.41,1.7,30,0,20,20,2380,2600,3.8,0.7,55.9,0
0,0.41,1.7,45,0,20,20,2380,2600,3.8,0.7,52.6,0
0,0.41,1.7,60,0,20,20,2380,2600,3.8,0.7,48,0
0,0.41,1.7,15,0,20,20,2380,2600,3.8,0.7,49.1,0
0,0.41,1.7,30,0,20,20,2380,2600,3.8,0.7,49.9,0
0,0.41,1.7,45,0,20,20,2380,2600,3.8,0.7,50.3,0
0,0.41,1.7,60,0,20,20,2380,2600,3.8,0.7,47.5,0
0,0.41,1.7,15,0,20,20,2400,2600,3.5,0.7,43.2,0
0,0.41,1.7,30,0,20,20,2400,2600,3.5,0.7,53.7,0
0,0.41,1.7,45,0,20,20,2400,2600,3.5,0.7,50,0
0,0.41,1.7,60,0,20,20,2400,2600,3.5,0.7,43.3,0
0,0.41,1.7,15,0,20,20,2370,2600,4,0.7,52.9,0
0,0.41,1.7,30,0,20,20,2370,2600,4,0.7,49.9,0
0,0.41,1.7,45,0,20,20,2370,2600,4,0.7,53.7,0
0,0.41,1.7,60,0,20,20,2370,2600,4,0.7,46,0
0,0.48,5,27,36,25,20,2250,2570,7,1.2,51.4,5.8
0,0.48,4.9,64,36,25,20,2250,2570,7,1.2,45.6,4.9
0,0.48,5,37,36,25,20,2250,2570,7,1.2,44.7,4.8
0,0.48,5,37,36,25,20,2250,2570,7,1.2,41.9,5.7
[50],0.5,2.4,100,0,25,32,2452,0,4.1,0,51,0
0,0.5,2.4,100,0,25,32,2452,0,4.1,0,49,0
0,0.5,2.4,100,0,25,32,2452,0,4.1,0,48,0
0,0.5,2.5,50,0,25,32,2452,2652,4.1,0.8,51,0
0,0.5,2.5,50,0,25,32,2452,2652,4.1,0.8,51,0
0,0.5,2.5,50,0,25,32,2452,2652,4.1,0.8,51,0
0,0.5,2.5,25,0,25,32,2452,2652,4.1,0.8,52,0
0,0.5,2.5,25,0,25,25,2452,2652,4.1,0.8,50,0
0,0.5,2.5,25,0,25,25,2452,2652,4.1,0.8,49,0
0,0.28,2,100,0,25,38,2260,0,7.5,0,38.3,6.5
0,0.28,2,100,0,25,38,2260,0,7.5,0,32.9,5.9
0,0.23,2,100,0,25,38,2260,0,7.5,0,33.2,5.5
0,0.34,2.4,100,0,25,38,2260,0,7.5,0,31.3,5.7
0,0.34,2.4,100,0,25,38,2260,0,7.5,0,28.4,5.3
0,0.28,2.4,100,0,25,38,2260,0,7.5,0,28,5.1
0,0.43,3.1,100,0,25,25,2260,0,7.5,0,26.5,5.5
0,0.43,3.1,100,0,25,25,2260,0,7.5,0,23.3,5.1
0,0.35,3.1,100,0,25,25,2260,0,7.5,0,21.6,4.7
0,0.49,3.5,100,0,25,25,2260,0,7.5,0,21.6,5.3
0,0.49,3.5,100,0,25,25,2260,0,7.5,0,18,4.8
0,0.4,3.5,100,0,25,25,2260,0,7.5,0,18.8,4.5
0,0.59,4.2,100,0,25,25,2260,0,7.5,0,16.1,5.2
0,0.59,4.2,100,0,25,25,2260,0,7.5,0,13.4,4
0,0.48,4.2,100,0,25,25,2260,0,7.5,0,13.9,3.9
0,0.59,3.3,20,0,20,20,2320,2540,5.3,1.8,41,0
0,0.57,3.3,50,0,20,20,2320,2540,5.3,1.8,44,0
0,0.54,3,100,0,20,20,2320,0,5.3,0,45,0
0,0.45,2.5,20,0,20,20,2320,2540,5.3,1.8,50.5,0
0,0.44,2.5,50,0,20,20,2320,2540,5.3,1.8,45,0
0,0.42,2.3,100,0,20,20,2320,0,5.3,0,56,0
0,0.68,3.4,20,0,20,19,2320,2540,5.3,1.8,33.5,0
0,0.67,3,50,0,20,19,2320,2540,5.3,1.8,32,0
0,0.7,2.3,100,0,20,19,2320,0,5.3,0,32,0
0,0.53,2.5,20,0,20,19,2320,2540,5.3,1.8,44,0
0,0.53,2.2,50,0,20,19,2320,2540,5.3,1.8,41,0
0,0.52,1.8,100,0,20,19,2320,0,5.3,0,41.5,0
0,0.52,3.2,20,0,20,20,2320,2540,5.3,1.8,44,0
0,0.54,3,50,0,20,20,2320,2540,5.3,1.8,41,0
0,0.58,2.8,100,0,20,20,2320,0,5.3,0,33.5,0
0,0.42,2.9,20,0,20,20,2320,2540,5.3,1.8,53.5,0
0,0.44,2.7,50,0,20,20,2320,2540,5.3,1.8,54,0
0,0.49,2.5,100,0,20,20,2320,0,5.3,0,40,0
[53],0.42,2.6,50,0,20,19,2330,2590,6.1,1.2,41.6,0
0,0.51,2.3,100,0,20,19,2330,0,6.1,0,31.4,0
0,0.52,2.6,50,0,20,19,2330,2590,6.1,1.2,35.5,0
0,0.61,2.3,100,0,20,19,2330,0,6.1,0,26,0
0,0.44,2.6,50,0,20,19,2320,2590,5.8,1.2,44.6,0
0,0.51,2.3,100,0,20,19,2320,0,5.8,0,36.7,0
0,0.62,2.3,100,0,20,19,2320,0,5.8,0,29.5,0
0,0.41,2.8,20,0,20,19,2360,2590,3.9,1.2,46.1,0
0,0.42,2.6,50,0,20,20,2360,2590,3.9,1.2,45.1,0
0,0.45,2.3,100,0,20,20,2360,0,3.9,0,42.9,0
0,0.5,2.8,20,0,20,20,2360,2590,3.9,1.2,39.3,0
0,0.52,2.6,50,0,20,20,2360,2590,3.9,1.2,39.5,0
0,0.54,2.3,100,0,20,20,2360,0,3.9,0,37.7,0
0,0.42,2.8,20,0,20,20,2350,2590,4.5,1.2,48.1,0
0,0.43,2.6,50,0,20,20,2350,2590,4.5,1.2,41,0
0,0.4,2.3,100,0,20,20,2350,0,4.5,0,38.7,0
0,0.51,2.8,20,0,20,20,2350,2590,4.5,1.2,42.7,0
0,0.52,2.6,50,0,20,20,2350,2590,4.5,1.2,35.4,0
0,0.5,2.3,100,0,20,20,2350,0,4.5,0,31.4,0
0,0.42,2.8,20,0,20,20,2350,2590,4.7,1.2,48.5,0
0,0.42,2.6,50,0,20,20,2350,2590,4.7,1.2,45.4,0
0,0.43,2.3,100,0,20,20,2350,0,4.7,0,37,0
0,0.52,2.8,20,0,20,20,2350,2590,4.7,1.2,41.3,0
0,0.52,2.6,50,0,20,20,2350,2590,4.7,1.2,36.8,0
0,0.56,2.3,100,0,20,20,2350,0,4.7,0,31.2,0
0,0.38,2.6,33,0,32,20,2578,2820,9.3,0.4,42.4,0
0,0.36,2.6,53,0,32,20,2578,2820,9.3,0.4,45.7,0
0,0.34,2.6,72,0,32,20,2578,2820,9.3,0.4,36.7,0
0,0.31,2.6,100,0,32,20,2578,0,9.3,0,38.9,0
0,0.47,3.7,20,0,20,25,2336,2610,3.6,1,50,0
0,0.47,3.6,50,0,20,25,2315,2610,3.6,1,45.3,0
0,0.47,3.6,75,0,20,25,2295,2610,3.6,1,44,0
0,0.47,3.5,100,0,20,25,2273,0,3.6,0,41.6,0
0,0.29,2.8,20,100,10,10,2470,2680,3.7,2.1,108,7.4
0,0.29,2.8,50,100,10,10,2470,2680,3.7,2.1,104.8,7.7
0,0.29,2.7,100,100,10,10,2470,0,3.7,0,108.5,6.8
0,0.29,2.8,20,60,10,10,2390,2680,4.9,2.1,102.5,8
0,0.29,2.7,50,60,10,10,2390,2680,4.9,2.1,103.1,6.8
0,0.29,2.6,100,60,10,10,2390,0,4.9,0,100.8,6.3
0,0.29,2.8,20,40,10,10,2300,2680,5.9,2.1,104.3,6.7
0,0.29,2.7,50,40,10,10,2300,2680,5.9,2.1,96.8,6.8
0,0.29,2.5,100,40,10,10,2300,0,5.9,0,91.2,6.5
0,0.65,4.7,25,0,20,30,2380,2680,6.94,1.53,14.7,2.1
0,0.65,4.8,50,0,20,30,2380,2680,6.94,1.53,14.6,1.9
0,0.65,4.8,75,0,20,30,2380,2680,6.94,1.53,14.2,1.9
0,0.72,5.9,20,0,20,20,2380,2680,6.94,1.53,26.8,2.7
0,0.72,6,40,0,20,20,2380,2680,6.94,1.53,26.6,2
0,0.45,2.3,20,0,16,20,2380,2680,6.94,1.53,49.3,2.8
0,0.45,2.5,40,0,16,20,2380,2680,6.94,1.53,40.9,2.7
0,0.6,3.4,20,0,16,20,2380,2680,6.9,1.9,42.9,4.7
0,0.6,3.4,50,0,16,20,2380,2680,6.9,1.9,42.5,4.7
0,0.6,3.2,100,0,16,20,2380,0,6.9,0,40.9,4.8
0,0.5,2.6,20,0,16,20,2380,2680,6.9,1.9,51.6,5.1
0,0.5,2.5,50,0,16,20,2380,2680,6.9,1.9,51.6,5.1
0,0.5,2.4,100,0,16,20,2380,0,6.9,0,50.3,5.3
0,0.5,3.4,50,0,12,22,2380,2670,0,0,46.9,0
0,0.5,3.4,50,0,22,22,2380,2670,0,0,46.4,0
0,0.5,3.4,100,0,22,22,2380,0,0,0,48.6,0
0,0.49,2.1,25,0,19,10,2500,2810,6.6,0.4,32.6,3.3
[61],0.5,3.5,50,0,8,20,2330,2750,3.8,0.8,33,0
0,0.5,3.2,50,0,8,20,2280,0,4.1,0,29.1,0
0,0.68,3.6,100,0,20,20,2450,0,3.1,0,35,0
0,0.68,3.4,100,0,20,20,2370,0,7.1,0,29.2,0
0,0.68,3.4,100,0,20,20,2360,0,7.8,0,27.7,0
0,0.51,3.1,100,0,20,20,2450,0,3.1,0,47.6,0
0,0.51,3,100,0,20,20,2370,0,7.1,0,42,0
0,0.51,3,100,0,20,20,2360,0,7.8,0,42.9,0
0,0.44,2.4,100,0,20,20,2450,0,3.1,0,60,0
0,0.44,2.3,100,0,20,20,2370,0,7.1,0,53.7,0
0,0.44,2.3,100,0,20,20,2360,0,7.8,0,53.2,0
0,0.34,2.1,100,0,20,20,2450,0,3.1,0,78.2,0
0,0.34,2,100,0,20,20,2370,0,7.1,0,71.2,0
0,0.34,2,100,0,20,20,2360,0,7.8,0,65.4,0
0,0.5,3,30,0,19,19,2570,2730,2.7,0.3,33.6,0
0,0.5,3,60,0,19,19,2570,2730,2.7,0.3,30.4,0
0,0.5,2.8,100,0,19,19,2570,0,2.7,0,29.1,0
0,0.65,3.2,20,0,20,19,2300,2500,5.2,1.7,39.5,0
0,0.65,3.2,50,0,20,19,2300,2500,5.2,1.7,40.8,0
0,0.65,3.2,100,0,20,19,2300,0,5.2,0,43.7,0
0,0.65,3.1,20,0,20,19,2300,2500,5.5,1.7,41,0
0,0.65,3.1,50,0,20,19,2300,2500,5.5,1.7,38.8,0
0,0.65,3.2,100,0,20,19,2300,0,5.5,0,39.9,0
0,0.4,2.7,16,0,25,25,2200,2570,5.4,1.1,32.7,9.7
0,0.39,2.2,37,0,25,25,2200,2570,5.4,1.1,31.7,9
0,0.36,2.7,52,0,25,20,2200,2570,5.4,1.1,29,8.9
0,0.87,4.6,100,0,22,20,2451,0,7.8,0,19.7,0
0,0.66,3.4,100,0,22,20,2387,0,6.9,0,35.7,0
0,0.42,2.8,100,0,22,20,2362,0,4.2,0,66.8,0
0,0.86,4.6,100,0,22,20,2456,0,7.5,0,21.8,0
0,0.65,3.5,100,0,22,20,2455,0,6.4,0,36.1,0
0,0.42,2.9,100,0,22,20,2496,0,4.2,0,68.5,0
0,0.84,4.5,100,0,22,20,2401,0,7.6,0,21,0
0,0.63,3.5,100,0,22,20,2484,0,5.4,0,41.1,0
0,0.4,2.8,100,0,22,20,2363,0,3.6,0,70.2,0
0,0.82,4.7,100,0,22,20,2447,0,6.9,0,23.6,0
0,0.64,3.4,100,0,22,22,2458,0,5.8,0,39.7,0
0,0.42,2.9,100,0,22,22,2464,0,3.9,0,66.5,0
0,0.77,3.1,100,0,19,20,2268,0,4.9,0,27.5,0
0,0.7,3.4,100,0,19,20,1946,0,11.9,0,29.9,0
0,0.59,3.3,20,0,19,19,2320,2730,5.3,0.5,49.3,0
0,0.57,3.3,50,0,19,19,2320,2730,5.3,0.5,47.5,0
0,0.54,3,100,0,19,19,2320,0,5.3,0,53.7,0
0,0.45,2.5,20,0,19,19,2320,2730,5.3,0.5,64.8,0
0,0.44,2.5,50,0,19,19,2320,2730,5.3,0.5,63.5,0
0,0.42,2.3,100,0,19,19,2320,0,5.3,0,65.1,0
0,0.68,3.4,20,0,19,19,2320,2730,5.3,0.5,64.8,0
0,0.67,3,50,0,19,19,2320,2730,5.3,0.5,63.5,0
0,0.7,2.3,100,0,19,19,2320,0,5.3,0,65.1,0
0,0.53,2.5,20,0,19,19,2320,2730,5.3,0.5,54.9,0
0,0.53,2.2,50,0,19,19,2320,2730,5.3,0.5,51.5,0
0,0.52,1.8,100,0,19,19,2320,0,5.3,0,50.3,0
0,0.52,3.2,20,0,19,19,2320,2730,5.3,0.5,56.5,0
0,0.54,3,50,0,19,19,2320,2730,5.3,0.5,48.9,0
0,0.58,2.8,100,0,19,19,2320,0,5.3,0,43.1,0
0,0.42,2.9,20,0,19,19,2320,2730,5.3,0.5,67.4,0
0,0.44,2.7,50,0,19,19,2320,2730,5.3,0.5,61.2,0
0,0.49,2.5,100,0,19,19,2320,0,5.3,0,53.7,0
0,0.45,3.28,30,0,20,0,2400,0,4.9,0,50.6,0
0,0.45,3.28,50,0,20,0,2400,0,4.9,0,50.8,0
0,0.45,3.28,100,0,20,0,2400,0,4.9,0,50.2,0
0,0.36,2.64,30,0,20,0,2400,0,4.9,0,60.8,0
0,0.36,2.64,50,0,20,0,2400,0,4.9,0,61.2,0
0,0.36,2.64,100,0,20,0,2400,0,4.9,0,60.2,0
0,0.29,2.17,30,0,20,0,2400,0,4.9,0,70.2,0
0,0.29,2.17,50,0,20,0,2400,0,4.9,0,70.8,0
0,0.29,2.17,100,0,20,0,2400,0,4.9,0,70,0
0,0.52,2.54,15,0,20,0,2410,0,5.8,0,38.1,0
0,0.52,2.49,30,0,20,0,2410,0,5.8,0,37,0
0,0.52,2.39,60,0,20,0,2410,0,5.8,0,35.8,0
0,0.52,2.26,100,0,20,0,2410,0,5.8,0,34.5,0
0,0.61,3.03,20,0,20,0,2330,0,6.3,0,44.9,0
0,0.65,2.95,49,0,20,0,2330,0,6.3,0,44.7,0
0,0.68,2.81,100,0,20,0,2330,0,6.3,0,46.8,0
0,0.65,2.99,19,0,20,0,2330,0,6.3,0,43.2,0
0,0.7,2.89,49,0,20,0,2330,0,6.3,0,39.7,0
0,0.77,2.72,100,0,20,0,2330,0,6.3,0,43.3,0
0,0.58,3.06,20,0,20,0,2330,0,6.3,0,43,0
0,0.59,3.01,50,0,20,0,2330,0,6.3,0,38.1,0
0,0.55,3.91,23,0,25,0,2430,0,4.4,0,42,0
0,0.52,3.6,47,0,25,0,2430,0,4.4,0,41,0
0,0.5,3.46,100,0,25,0,2430,0,4.4,0,40,0
0,0.42,3.25,4,0,20,0,2165,0,6.8,0,62.2,0
0,0.44,3.36,8,0,20,0,2165,0,6.8,0,58.4,0
0,0.45,3.48,12,0,20,0,2165,0,6.8,0,61.3,0
0,0.46,3.73,18,0,20,0,2165,0,6.8,0,60.8,0
0,0.48,4.4,30,0,20,0,2165,0,6.8,0,61,0
0,0.55,2.55,20,0,20,0,2570,0,3.5,0,45.3,0
0,0.55,2.51,49,0,20,0,2570,0,3.5,0,42.5,0
0,0.55,2.5,79,0,20,0,2570,0,3.5,0,39.2,0
0,0.55,2.48,100,0,20,0,2570,0,3.5,0,37.1,0
0,0.45,2.75,20,0,20,0,2570,0,3.5,0,62.4,0
0,0.45,2.73,49,0,20,0,2570,0,3.5,0,55.8,0
0,0.45,2.69,100,0,20,0,2570,0,3.5,0,42,0
0,0.55,2.55,20,0,20,0,2570,0,3.5,0,45.3,0
0,0.55,2.51,49,0,20,0,2570,0,3.5,0,42.5,0
0,0.55,2.48,100,0,20,0,2570,0,3.5,0,38.1,0
0,0.65,3.06,100,0,19,0,2390,0,4.4,0,22.1,0
0,0.5,2.89,100,0,19,0,2390,0,4.4,0,25.1,0
0,0.48,2.75,100,0,19,0,2390,0,4.4,0,27.2,0
0,0.43,2.62,100,0,19,0,2390,0,4.4,0,28.7,0
0,0.4,2.39,100,0,19,0,2390,0,4.4,0,29.5,0
0,0.67,3.9,100,0,30,0,2520,0,3.8,0,18,0
0,0.66,3.89,100,0,30,0,2510,0,3.9,0,15.4,0
0,0.35,2.34,100,0,30,0,2520,0,3.8,0,36.4,0
0,0.36,2.34,100,0,30,0,2510,0,3.9,0,35.7,0
0,0.34,2,100,0,30,0,2520,0,3.8,0,44.4,0
0,0.55,2.55,20,0,20,0,2580,0,3.5,0,45.3,0
0,0.55,2.51,49,0,20,0,2580,0,3.5,0,42.5,0
0,0.55,2.48,100,0,20,0,2580,0,3.5,0,38.1,0
0,0.5,2.62,20,0,20,0,2580,0,3.5,0,51.7,0
0,0.5,2.6,49,0,20,0,2580,0,3.5,0,47.1,0
0,0.5,2.56,100,0,20,0,2580,0,3.5,0,43.4,0
0,0.45,2.75,20,0,20,0,2580,0,3.5,0,62.4,0
0,0.45,2.73,49,0,20,0,2580,0,3.5,0,56.8,0
0,0.45,2.69,100,0,20,0,2580,0,3.5,0,52.1,0
0,0.4,2.83,20,0,20,0,2580,0,3.5,0,69.6,0
0,0.4,2.81,49,0,20,0,2580,0,3.5,0,65.3,0
0,0.4,2.77,100,0,20,0,2580,0,3.5,0,58.5,0
0,0.5,2.88,29,0,25,0,2530,0,1.9,0,36.7,0
0,0.5,2.86,49,0,25,0,2530,0,1.9,0,38,0
0,0.5,2.83,100,0,25,0,2530,0,1.9,0,36,0
0,0.5,2.79,48,0,25,0,2400,0,6.2,0,30.4,0
0,0.5,2.68,100,0,25,0,2400,0,6.2,0,29.5,0
0,0.5,2.49,20,0,20,0,2338,0,5.2,0,47.4,0
0,0.5,2.48,50,0,20,0,2338,0,5.2,0,47.3,0
0,0.5,2.3,100,0,20,0,2338,0,5.2,0,54.8,0
0,0.4,3.07,52,0,12,0,2420,0,6.8,0,43.3,0
0,0.45,3.12,52,0,12,0,2400,0,6.8,0,39.6,0
0,0.5,3.18,52,0,12,0,2400,0,6.8,0,38.1,0
0,0.55,3.25,52,0,12,0,2400,0,6.8,0,34.5,0
0,0.6,3.32,52,0,12,0,2400,0,6.8,0,31.6,0
0,0.4,3.07,49,0,22,0,2420,0,8.8,0,46.1,0
0,0.45,3.13,49,0,22,0,2420,0,8.8,0,45.8,0
0,0.5,3.19,49,0,22,0,2420,0,8.8,0,39.9,0
0,0.55,3.25,49,0,22,0,2420,0,8.8,0,36.3,0
0,0.6,3.33,49,0,22,0,2420,0,8.8,0,34.7,0
0,0.74,3.24,23,0,19,0,2440,0,5.8,0,18.5,0
0,0.78,3.15,47,0,19,0,2440,0,5.8,0,18,0
0,0.81,3.06,73,0,19,0,2440,0,5.8,0,16.5,0
0,0.45,2.68,23,0,19,0,2440,0,5.8,0,33,0
0,0.45,2.59,47,0,19,0,2440,0,5.8,0,34.5,0
0,0.45,2.51,73,0,19,0,2440,0,5.8,0,34,0
0,0.65,3.29,20,0,16,0,2400,0,5,0,31.7,0
0,0.65,3.08,50,0,16,0,2400,0,5,0,32.4,0
0,0.65,2.75,100,0,16,0,2400,0,5,0,30.1,0
0,0.5,2.47,20,0,16,0,2400,0,5,0,43.7,0
0,0.5,2.34,50,0,16,0,2400,0,5,0,37.5,0
0,0.5,2.13,100,0,16,0,2400,0,5,0,40.5,0
0,0.45,3.39,63,0,19,0,2420,0,5.4,0,41.4,0
0,0.45,2.27,100,0,19,0,2420,0,5.4,0,43.9,0
0,0.45,3.06,74,0,19,0,2500,0,3.3,0,44.8,0
0,0.45,2.48,100,0,19,0,2500,0,3.3,0,45.9,0
0,0.45,3.12,52,0,12,0,2400,0,6.8,0,39.6,0
0,0.5,3.18,52,0,12,0,2400,0,6.8,0,38.1,0
0,0.55,3.25,52,0,12,0,2400,0,6.8,0,34.5,0
0,0.6,3.32,52,0,12,0,2400,0,6.8,0,31.6,0
0,0.4,3.07,49,0,22,0,2420,0,8.8,0,46.1,0
0,0.45,3.13,49,0,22,0,2420,0,8.8,0,45.8,0
0,0.5,3.19,49,0,22,0,2420,0,8.8,0,39.9,0
0,0.55,3.25,49,0,22,0,2420,0,8.8,0,36.3,0
0,0.6,3.33,49,0,22,0,2420,0,8.8,0,34.7,0
0,0.74,3.24,23,0,19,0,2440,0,5.8,0,18.5,0
0,0.78,3.15,47,0,19,0,2440,0,5.8,0,18,0
0,0.81,3.06,73,0,19,0,2440,0,5.8,0,16.5,0
0,0.45,2.68,23,0,19,0,2440,0,5.8,0,33,0
0,0.45,2.59,47,0,19,0,2440,0,5.8,0,34.5,0
0,0.45,2.51,73,0,19,0,2440,0,5.8,0,34,0
0,0.65,3.29,20,0,16,0,2400,0,5,0,31.7,0
0,0.65,3.08,50,0,16,0,2400,0,5,0,32.4,0
0,0.65,2.75,100,0,16,0,2400,0,5,0,30.1,0
0,0.5,2.47,20,0,16,0,2400,0,5,0,43.7,0
0,0.5,2.34,50,0,16,0,2400,0,5,0,37.5,0
0,0.5,2.13,100,0,16,0,2400,0,5,0,40.5,0
0,0.45,3.39,63,0,19,0,2420,0,5.4,0,41.4,0
0,0.45,2.27,100,0,19,0,2420,0,5.4,0,43.9,0
0,0.45,3.06,74,0,19,0,2500,0,3.3,0,44.8,0
0,0.45,2.48,100,0,19,0,2500,0,3.3,0,45.9,0
0,0.44,3.08,50,0,20,0,2340,0,5.3,0,31,0
0,0.42,2.91,100,0,20,0,2340,0,5.3,0,34,0
0,0.55,3.19,5,0,12,0,2010,0,10.9,0,40,0
0,0.55,3.52,14,0,12,0,2010,0,10.9,0,38.6,0
0,0.56,3.84,21,0,12,0,2010,0,10.9,0,37.6,0
0,1.26,10.3,35,0,12,0,2010,0,10.9,0,38.6,0
0,0.45,3.34,5,0,12,0,2010,0,10.9,0,53.7,0
0,0.47,3.66,14,0,12,0,2010,0,10.9,0,51,0
0,0.48,3.98,21,0,12,0,2010,0,10.9,0,47.8,0
0,0.51,4.77,35,0,12,0,2010,0,10.9,0,45.1,0
0,0.39,3.44,5,0,12,0,2010,0,10.9,0,64.6,0
0,0.4,3.79,14,0,12,0,2010,0,10.9,0,65.4,0
0,0.41,4.12,21,0,12,0,2010,0,10.9,0,63.2,0
0,0.43,4.96,35,0,12,0,2010,0,10.9,0,63,0
0,0.64,3.45,100,0,10,0,2360,0,4.7,0,38.6,0
0,0.58,3.14,100,0,10,0,2280,0,6.2,0,38.1,0
0,0.49,2.61,100,0,10,0,2220,0,7.8,0,39.3,0
0,0.41,2.1,100,0,10,0,2360,0,4.7,0,60.1,0
0,0.38,1.84,100,0,10,0,2280,0,6.2,0,60.2,0
0,0.3,1.47,100,0,10,0,2220,0,7.8,0,62.8,0
0,0.41,1.71,15,0,20,0,2330,0,4.4,0,50.8,0
0,0.41,1.71,30,0,20,0,2330,0,4.4,0,44.9,0
0,0.41,1.71,45,0,20,0,2330,0,4.4,0,44.6,0
0,0.41,1.71,60,0,20,0,2330,0,4.4,0,42.4,0
0,0.41,1.71,15,0,20,0,2370,0,4,0,54,0
0,0.41,1.71,30,0,20,0,2370,0,4,0,56,0
0,0.41,1.71,45,0,20,0,2370,0,4,0,54.4,0
0,0.41,1.71,60,0,20,0,2370,0,4,0,40.6,0
0,0.41,1.71,15,0,20,0,2390,0,3.6,0,55.2,0
0,0.41,1.71,30,0,20,0,2390,0,3.6,0,53.5,0
0,0.41,1.71,45,0,20,0,2390,0,3.6,0,56.9,0
0,0.41,1.71,60,0,20,0,2390,0,3.6,0,54.7,0
0,0.41,1.71,15,0,20,0,2320,0,4.6,0,50.5,0
0,0.41,1.71,30,0,20,0,2320,0,4.6,0,48.9,0
0,0.41,1.71,45,0,20,0,2320,0,4.6,0,45.8,0
0,0.41,1.71,60,0,20,0,2320,0,4.6,0,40,0
0,0.41,1.71,15,0,20,0,2390,0,3.7,0,54.4,0
0,0.41,1.71,30,0,20,0,2390,0,3.7,0,50.2,0
0,0.41,1.71,45,0,20,0,2390,0,3.7,0,49.5,0
0,0.41,1.71,60,0,20,0,2390,0,3.7,0,40.4,0
0,0.41,1.71,15,0,20,0,2390,0,3.5,0,45,0
0,0.41,1.71,30,0,20,0,2390,0,3.5,0,46.9,0
0,0.41,1.71,45,0,20,0,2390,0,3.5,0,51.4,0
0,0.41,1.71,60,0,20,0,2390,0,3.5,0,53.2,0
0,0.41,1.71,15,0,20,0,2380,0,3.8,0,55.3,0
0,0.41,1.71,30,0,20,0,2380,0,3.8,0,55.9,0
0,0.41,1.71,45,0,20,0,2380,0,3.8,0,52.6,0
0,0.41,1.71,60,0,20,0,2380,0,3.8,0,48,0
0,0.41,1.71,15,0,20,0,2380,0,3.8,0,49.1,0
0,0.41,1.71,30,0,20,0,2380,0,3.8,0,49.9,0
0,0.41,1.71,45,0,20,0,2380,0,3.8,0,50.3,0
0,0.41,1.71,60,0,20,0,2380,0,3.8,0,47.5,0
0,0.41,1.71,15,0,20,0,2400,0,3.5,0,43.2,0
0,0.41,1.71,30,0,20,0,2400,0,3.5,0,53.7,0
0,0.41,1.71,45,0,20,0,2400,0,3.5,0,50,0
0,0.41,1.71,60,0,20,0,2400,0,3.5,0,43.3,0
0,0.41,1.71,15,0,20,0,2370,0,4,0,52.9,0
0,0.41,1.71,30,0,20,0,2370,0,4,0,49.9,0
0,0.41,1.71,45,0,20,0,2370,0,4,0,53.7,0
0,0.41,1.71,60,0,20,0,2370,0,4,0,46,0
0,0.5,2.39,100,0,25,0,2452,0,4.1,0,51,0
0,0.5,2.39,100,0,25,0,2452,0,4.1,0,49,0
0,0.5,2.39,100,0,25,0,2452,0,4.1,0,48,0
0,0.5,2.5,48,0,25,0,2452,0,4.1,0,51,0
0,0.5,2.5,48,0,25,0,2452,0,4.1,0,51,0
0,0.5,2.5,48,0,25,0,2452,0,4.1,0,51,0
0,0.5,2.54,23,0,25,0,2452,0,4.1,0,52,0
0,0.5,2.54,23,0,25,0,2452,0,4.1,0,50,0
0,0.5,2.54,23,0,25,0,2452,0,4.1,0,49,0
0,0.28,2,100,0,25,0,2260,0,7.5,0,38.3,0
0,0.28,2,100,0,25,0,2260,0,7.5,0,32.9,0
0,0.23,2,100,0,25,0,2260,0,7.5,0,33.2,0
0,0.34,2.4,100,0,25,0,2260,0,7.5,0,31.3,0
0,0.34,2.4,100,0,25,0,2260,0,7.5,0,28.4,0
0,0.28,2.4,100,0,25,0,2260,0,7.5,0,28,0
0,0.43,3.1,100,0,25,0,2260,0,7.5,0,26.5,0
0,0.43,3.1,100,0,25,0,2260,0,7.5,0,23.3,0
0,0.35,3.1,100,0,25,0,2260,0,7.5,0,21.6,0
0,0.49,3.5,100,0,25,0,2260,0,7.5,0,21.6,0
0,0.49,3.5,100,0,25,0,2260,0,7.5,0,18,0
0,0.4,3.5,100,0,25,0,2260,0,7.5,0,18.8,0
0,0.59,4.2,100,0,25,0,2260,0,7.5,0,16.1,0
0,0.59,4.2,100,0,25,0,2260,0,7.5,0,13.4,0
0,0.48,4.2,100,0,25,0,2260,0,7.5,0,13.9,0
0,0.65,3.34,20,0,20,0,2320,0,5.3,0,41,0
0,0.65,3.31,50,0,20,0,2320,0,5.3,0,44,0
0,0.65,3.02,100,0,20,0,2320,0,5.3,0,45,0
0,0.5,2.49,20,0,20,0,2320,0,5.3,0,50.5,0
0,0.5,2.48,50,0,20,0,2320,0,5.3,0,45,0
0,0.5,2.3,100,0,20,0,2320,0,5.3,0,56,0
0,0.65,3.36,20,0,20,0,2320,0,5.3,0,33.5,0
0,0.65,2.97,50,0,20,0,2320,0,5.3,0,32,0
0,0.65,2.33,100,0,20,0,2320,0,5.3,0,32,0
0,0.5,2.52,20,0,20,0,2320,0,5.3,0,44,0
0,0.5,2.24,50,0,20,0,2320,0,5.3,0,41,0
0,0.5,1.8,100,0,20,0,2320,0,5.3,0,41.5,0
0,0.55,3.23,20,0,20,0,2320,0,5.3,0,44,0
0,0.55,3.02,50,0,20,0,2320,0,5.3,0,41,0
0,0.55,2.84,100,0,20,0,2320,0,5.3,0,33.5,0
0,0.45,2.9,20,0,20,0,2320,0,5.3,0,53.5,0
0,0.45,2.68,50,0,20,0,2320,0,5.3,0,54,0
0,0.45,2.5,100,0,20,0,2320,0,5.3,0,40,0
0,0.42,2.58,50,0,20,0,2330,0,6.1,0,41.6,0
0,0.51,2.28,100,0,20,0,2330,0,6.1,0,31.4,0
0,0.52,2.58,50,0,20,0,2330,0,6.1,0,35.5,0
0,0.61,2.28,100,0,20,0,2330,0,6.1,0,26,0
0,0.44,2.58,50,0,20,0,2320,0,5.8,0,44.6,0
0,0.51,2.28,100,0,20,0,2320,0,5.8,0,36.7,0
0,0.62,2.28,100,0,20,0,2320,0,5.8,0,29.5,0
0,0.41,2.77,20,0,20,0,2360,0,3.9,0,46.1,0
0,0.42,2.58,50,0,20,0,2360,0,3.9,0,45.1,0
0,0.45,2.28,100,0,20,0,2360,0,3.9,0,42.9,0
0,0.5,2.77,20,0,20,0,2360,0,3.9,0,39.3,0
0,0.52,2.58,50,0,20,0,2360,0,3.9,0,39.5,0
0,0.54,2.28,100,0,20,0,2360,0,3.9,0,37.7,0
0,0.42,2.77,20,0,20,0,2350,0,4.5,0,48.1,0
0,0.43,2.58,50,0,20,0,2350,0,4.5,0,41,0
0,0.4,2.28,100,0,20,0,2350,0,4.5,0,38.7,0
0,0.51,2.77,20,0,20,0,2350,0,4.5,0,42.7,0
0,0.52,2.58,50,0,20,0,2350,0,4.5,0,35.4,0
0,0.5,2.28,100,0,20,0,2350,0,4.5,0,31.4,0
0,0.42,2.77,20,0,20,0,2350,0,4.7,0,48.5,0
0,0.42,2.58,50,0,20,0,2350,0,4.7,0,45.4,0
0,0.43,2.28,100,0,20,0,2350,0,4.7,0,37,0
0,0.52,2.77,20,0,20,0,2350,0,4.7,0,41.3,0
0,0.52,2.58,50,0,20,0,2350,0,4.7,0,36.8,0
0,0.56,2.28,100,0,20,0,2350,0,4.7,0,31.2,0
0,0.47,3.7,19,0,20,0,2336,0,3.6,0,50,0
0,0.47,3.63,48,0,20,0,2315,0,3.6,0,45.3,0
0,0.47,3.57,74,0,20,0,2295,0,3.6,0,44,0
0,0.6,3.43,20,0,16,0,2380,0,6.9,0,42.9,0
0,0.6,3.36,50,0,16,0,2380,0,6.9,0,42.5,0
0,0.6,3.15,100,0,16,0,2380,0,6.9,0,40.9,0
0,0.5,2.62,20,0,16,0,2380,0,6.9,0,51.6,0
0,0.5,2.53,50,0,16,0,2380,0,6.9,0,51.6,0
0,0.5,2.41,100,0,16,0,2380,0,6.9,0,50.3,0
0,0.68,3.58,100,0,20,0,2450,0,3.1,0,35,0
0,0.68,3.42,100,0,20,0,2370,0,7.1,0,29.2,0
0,0.68,3.42,100,0,20,0,2360,0,7.8,0,27.7,0
0,0.51,3.11,100,0,20,0,2450,0,3.1,0,47.6,0
0,0.51,2.97,100,0,20,0,2370,0,7.1,0,42,0
0,0.51,2.97,100,0,20,0,2360,0,7.8,0,42.9,0
0,0.44,2.42,100,0,20,0,2450,0,3.1,0,60,0
0,0.44,2.31,100,0,20,0,2370,0,7.1,0,53.7,0
0,0.44,2.31,100,0,20,0,2360,0,7.8,0,53.2,0
0,0.34,2.14,100,0,20,0,2450,0,3.1,0,78.2,0
0,0.34,2.02,100,0,20,0,2370,0,7.1,0,71.2,0
0,0.34,2.02,100,0,20,0,2360,0,7.8,0,65.4,0
0,0.5,3.02,28,0,19,0,2570,0,2.7,0,33.6,0
0,0.5,2.95,57,0,19,0,2570,0,2.7,0,30.4,0
0,0.5,2.85,100,0,19,0,2570,0,2.7,0,29.1,0
0,0.65,3.15,20,0,20,0,2300,0,5.2,0,39.5,0
0,0.65,3.24,50,0,20,0,2300,0,5.2,0,40.8,0
0,0.65,3.17,100,0,20,0,2300,0,5.2,0,43.7,0
0,0.65,3.05,20,0,20,0,2300,0,5.5,0,41,0
0,0.65,3,50,0,20,0,2300,0,5.5,0,38.8,0
0,0.65,2.85,100,0,20,0,2300,0,5.5,0,39.9,0
0,1.02,4.6,100,0,22,0,2451,0,7.8,0,19.7,0
0,0.7,3.36,100,0,22,0,2387,0,6.9,0,35.7,0
0,0.46,2.78,100,0,22,0,2362,0,4.2,0,66.8,0
0,1.01,4.62,100,0,22,0,2456,0,7.5,0,21.8,0
0,0.69,3.46,100,0,22,0,2455,0,6.4,0,36.1,0
0,0.45,2.94,100,0,22,0,2496,0,4.2,0,68.5,0
0,0.99,4.54,100,0,22,0,2401,0,7.6,0,21,0
0,0.67,3.53,100,0,22,0,2484,0,5.4,0,41.1,0
0,0.43,2.81,100,0,22,0,2363,0,3.6,0,70.2,0
0,0.98,4.65,100,0,22,0,2447,0,6.9,0,23.6,0
0,0.68,3.44,100,0,22,0,2458,0,5.8,0,39.7,0
0,0.45,2.9,100,0,22,0,2464,0,3.9,0,66.5,0
0,0.65,3.34,20,0,19,0,2320,0,5.3,0,49.3,0
0,0.65,3.31,50,0,19,0,2320,0,5.3,0,47.5,0
0,0.65,3.02,100,0,19,0,2320,0,5.3,0,53.7,0
0,0.34,2.02,100,0,20,0,2360,0,7.8,0,65.4,0
0,0.5,3.02,28,0,19,0,2570,0,2.7,0,33.6,0
0,0.5,2.95,57,0,19,0,2570,0,2.7,0,30.4,0
0,0.5,2.85,100,0,19,0,2570,0,2.7,0,29.1,0
0,0.65,3.15,20,0,20,0,2300,0,5.2,0,39.5,0
0,0.65,3.24,50,0,20,0,2300,0,5.2,0,40.8,0
0,0.65,3.17,100,0,20,0,2300,0,5.2,0,43.7,0
0,0.65,3.05,20,0,20,0,2300,0,5.5,0,41,0
0,0.65,3,50,0,20,0,2300,0,5.5,0,38.8,0
0,0.65,2.85,100,0,20,0,2300,0,5.5,0,39.9,0
0,1.02,4.6,100,0,22,0,2451,0,7.8,0,19.7,0
0,0.7,3.36,100,0,22,0,2387,0,6.9,0,35.7,0
0,0.46,2.78,100,0,22,0,2362,0,4.2,0,66.8,0
0,1.01,4.62,100,0,22,0,2456,0,7.5,0,21.8,0
0,0.69,3.46,100,0,22,0,2455,0,6.4,0,36.1,0
0,0.45,2.94,100,0,22,0,2496,0,4.2,0,68.5,0
0,0.99,4.54,100,0,22,0,2401,0,7.6,0,21,0
0,0.67,3.53,100,0,22,0,2484,0,5.4,0,41.1,0
0,0.43,2.81,100,0,22,0,2363,0,3.6,0,70.2,0
0,0.98,4.65,100,0,22,0,2447,0,6.9,0,23.6,0
0,0.68,3.44,100,0,22,0,2458,0,5.8,0,39.7,0
0,0.45,2.9,100,0,22,0,2464,0,3.9,0,66.5,0
0,0.65,3.34,20,0,19,0,2320,0,5.3,0,49.3,0
0,0.65,3.31,50,0,19,0,2320,0,5.3,0,47.5,0
0,0.65,3.02,100,0,19,0,2320,0,5.3,0,53.7,0
