Repository: deadlydaddyxd/concrete_ML

Worksheet.ipynb contains the jupyter notebook utilized for training 7 ML models out of which the best model was selected based on hypertuning results using GridCV.
XGBoost had the highest accuracy closely followed by GBDT therefore XGBoost models were trained and hypertuned using Bayesian Optimization
The code written can be utilized for any dataset that you choose after necessary amendments. The jupyter notebook is annotated and segmented for easier understanding and amendments if required.
A preliminary SHAP analysis was done of the parameters involved and can be expanded according to SHAPley documentation if required.

File: Saved Copy Of Datasets/Materials 1645501 DataSheetold.csv
Ref,Eff Water Cement Ratio,Aggregate Cement Ratio,RCA %,Nominal Maximum RCA Size,Nominal Max NA Size,Density RCA,Density NA,Water Absorption RCA,Water Absorption NA,Compressive Strength (Mpa),Flexural Strength (Mpa)
[1],0.5,2.6,0,20,20,0,0,0,0,42.8,0
,0.5,2.5,20,20,20,0,0,0,0,42.7,0
,0.5,2.5,50,20,20,0,0,0,0,41.3,0
,0.5,2.3,100,20,20,0,0,0,0,41.8,0
[2],0.45,3.3,0,20,30,0,2610,0,2.5,51.2,5.2
,0.45,3.3,30,20,30,2400,2610,4.9,2.5,50.6,5.2
,0.45,3.3,50,20,30,2400,2610,4.9,2.5,50.8,4.9
,0.45,3.3,100,20,30,2400,0,4.9,0,50.2,5
,0.39,2.6,0,20,30,0,2610,0,2.5,60.3,6
,0.39,2.6,30,20,30,2400,2610,4.9,2.5,60.8,6.1
,0.39,2.6,50,20,30,2400,2610,4.9,2.5,61.2,6.1
,0.39,2.6,100,20,30,2400,0,4.9,0,60.2,6
,0.29,2.2,0,20,30,0,2610,0,2.5,70.5,7
,0.29,2.2,30,20,30,2400,2610,4.9,2.5,70.2,6.9
,0.29,2.2,50,20,30,2400,2610,4.9,2.5,70.8,7
,0.29,2.2,100,20,30,2400,0,4.9,0,70,7.2
[3],0.36,2.4,0,16,16,0,0,0,0,48.4,0
,0.36,2.3,100,16,16,0,0,0,0,44.5,0
,0.36,2.2,100,16,16,0,0,0,0,38.7,0
,0.36,2.4,0,16,16,0,0,0,0,48.9,0
,0.36,2.3,100,16,16,0,0,0,0,46.1,0
,0.36,2.2,100,16,16,0,0,0,0,42.4,0
,0.36,2.4,0,16,16,0,0,0,0,48.9,0
,0.36,2.3,100,16,16,0,0,0,0,52.5,0
,0.36,2.2,100,16,16,0,0,0,0,50.7,0
,0.36,2.4,0,16,16,0,0,0,0,48.9,0
,0.36,2.3,100,16,16,0,0,0,0,45.2,0
,0.36,2.2,100,16,16,0,0,0,0,42,0
,0.36,2.4,0,16,16,0,0,0,0,48.9,0
,0.36,2.3,100,16,16,0,0,0,0,49.6,0
,0.36,2.2,100,16,16,0,0,0,0,45.1,0
,0.36,2.7,0,16,16,0,0,0,0,52.3,0
,0.36,2.4,100,16,16,0,0,0,0,54.4,0
,0.36,2.3,100,16,16,0,0,0,0,48.2,0
[4],0.47,2.5,0,20,20,0,2590,0,0.9,39,0
,0.47,2.5,15,20,20,2410,2590,5.8,0.9,38.1,0
,0.45,2.5,30,20,20,2410,2590,5.8,0.9,37,0
,0.42,2.4,60,20,20,2410,2590,5.8,0.9,35.8,0
,0.38,2.3,100,20,20,2410,0,5.8,0,34.5,0
[5],0.6,4.6,0,15,20,0,2670,0,0.5,43.5,0
,0.6,4.1,100,15,20,2450,0,5.6,0,38.2,0
,0.45,3.3,0,15,20,0,2670,0,0.5,61.7,0
,0.45,2.9,100,15,20,2450,0,5.6,0,52.8,0
,0.35,2.6,0,15,20,0,2670,0,0.5,74.4,0
,0.35,2.3,100,15,20,2450,0,5.6,0,62.8,0
,0.45,3.2,25,15,20,0,2670,0,0.5,60.7,0
,0.45,3.1,50,15,20,2450,0,5.6,0,59.4,0
[6],0.57,3.1,0,20,25,0,2620,0,1.3,48.3,0
,0.57,3.1,20,20,25,2330,2620,6.3,1.3,44.9,0
,0.57,3.1,50,20,32,2330,2620,6.3,1.3,44.7,0
,0.57,3,100,20,32,2330,0,6.3,0,46.8,0
,0.57,3,0,20,32,0,2620,0,1.3,40.2,0
,0.57,3.1,20,20,32,2330,2620,6.3,1.3,43.2,0
,0.57,2.9,50,20,32,2330,2620,6.3,1.3,39.7,0
,0.57,2.9,100,20,32,2330,0,6.3,0,43.3,0
,0.57,3,0,20,20,0,2620,0,1.3,46,0
,0.57,2.8,20,20,20,2330,2620,6.3,1.3,43,0
,0.57,2.7,50,20,20,2330,2620,6.3,1.3,38.1,0
,0.57,2.9,100,20,20,2330,0,6.3,0,39.1,0
[7],0.5,2.4,100,25,20,0,0,0,0,30.2,0
,0.5,2.3,100,25,20,0,0,0,0,36.2,0
,0.7,3.3,100,25,20,0,0,0,0,27.7,0
,0.7,3.2,100,25,20,0,0,0,0,20.4,0
[8],0.43,3,0,32,19,0,2820,0,0.4,35.9,0
,0.43,2.9,33,32,19,2520,2820,9.3,0.4,34.1,0
,0.43,2.8,53,32,19,2520,2820,9.3,0.4,29.6,0
,0.43,2.8,72,32,19,2520,2820,9.3,0.4,30.3,0
,0.43,2.7,100,32,19,2520,0,9.3,0,26.7,0
[9],0.42,3,0,32,32,0,2786,0,0.3,36.8,5
,0.37,2.9,30,32,32,2442,2786,6,0.3,37.2,5
,0.34,2.8,50,32,32,2442,2786,6,0.3,37.8,5.2
,0.38,2,70,32,32,2442,2786,6,0.3,36.7,5.1
,0.27,2.7,100,32,32,2442,0,6,0,35.2,4.9
[10],0.55,4,0,25,19,0,2670,0,0.9,42,0
,0.55,3.9,25,25,19,2430,2670,4.4,0.9,42,0
,0.52,3.6,50,25,19,2430,2670,4.4,0.9,41,0
,0.5,3.5,100,25,19,2430,0,4.4,0,40,0
[11],0.55,4,0,25,19,0,2670,0,0.9,35.5,0
,0.55,3.9,25,25,19,2430,2670,4.5,0.9,38.8,0
,0.52,3.6,50,25,19,2430,2670,4.5,0.9,39.4,0
,0.5,3.5,100,25,19,2430,0,4.5,0,38.3,0
[12],0.41,3.1,0,20,25,0,2564,0,0.8,59.4,0
,0.42,3.2,10,20,25,2165,2564,6.8,0.8,62.2,0
,0.43,3.4,20,20,25,2165,2564,6.8,0.8,58.4,0
,0.44,3.5,30,20,25,2165,2564,6.8,0.8,61.3,0
,0.45,3.7,50,20,25,2165,2564,6.8,0.8,60.8,0
,0.45,4.4,100,20,25,2165,0,6.8,0,61,0
[13],0.51,2.6,0,20,20,0,2620,0,1.1,48.6,0
,0.49,2.5,20,20,20,2570,2620,3.5,1.1,45.3,0
,0.48,2.5,50,20,20,2570,2620,3.5,1.1,42.5,0
,0.46,2.5,80,20,20,2570,2620,3.5,1.1,39.2,0
,0.45,2.5,100,20,20,2570,0,3.5,0,37.1,0
[14],0.49,4.7,0,16,20,2270,0,0,0,37.7,0
,0.49,3.9,100,16,20,2270,0,0,0,34.6,0
,0.36,2.4,0,16,20,2270,0,0,0,57.9,0
,0.36,2.2,100,16,20,2270,0,0,0,56.4,0
,0.49,3.7,0,16,25,2780,0,0,0,39.8,0
,0.49,4.4,100,16,25,2780,0,0,0,40.1,0
,0.36,2.4,0,16,25,2780,0,0,0,58.3,0
,0.36,2.3,100,16,25,2780,0,0,0,60.2,0
,0.49,5.1,0,16,16,2565,0,0,0,40.1,0
,0.49,4.2,100,16,16,2565,0,0,0,35.3,0
,0.36,2.7,0,16,16,2565,0,0,0,61.8,0
,0.36,2.4,100,16,16,2565,0,0,0,57.5,0
[15],0.47,3.3,0,32,22,0,2788,0,0.3,31.2,4.6
,0.41,3.3,30,32,22,2449,2788,6,0.3,31,4.6
,0.38,3.2,50,32,22,2449,2788,6,0.3,29.3,4.4
,0.36,3.1,70,32,22,2449,2788,6,0.3,28.4,4.4
,0.32,3,100,32,22,2449,0,6,0,27.2,4.2
[16],0.45,2.8,0,20,19,0,2620,0,1.1,66.8,0
,0.45,2.8,20,20,19,2570,2620,3.5,1.1,62.4,0
,0.45,2.7,50,20,19,2570,2620,3.5,1.1,55.8,0
,0.45,2.7,100,20,32,2570,0,3.5,0,42,0
,0.55,2.6,0,20,32,0,2620,0,1.1,48.6,0
,0.55,2.5,20,20,32,2570,2620,3.5,1.1,45.3,0
,0.55,2.5,50,20,32,2570,2620,3.5,1.1,42.5,0
,0.55,2.5,100,20,32,2570,0,3.5,0,38.1,0
[17],0.65,3.1,0,19,25,0,2860,0,0.7,21.8,0
,0.65,3.1,100,19,25,2390,0,4.4,0,22.1,0
,0.5,2.9,0,19,25,0,2860,0,0.7,26.7,0
,0.5,2.9,100,19,25,2390,0,4.4,0,25.1,0
,0.48,2.8,0,19,25,0,2860,0,0.7,28.9,0
,0.48,2.8,100,19,25,2390,0,4.4,0,27.2,0
,0.43,2.6,0,19,25,0,2860,0,0.7,31.1,0
,0.43,2.6,100,19,25,2390,0,4.4,0,28.7,0
,0.4,2.4,0,19,19,0,2860,0,0.7,33.7,0
,0.4,2.4,100,19,19,2390,0,4.4,0,29.5,0
[18],0.54,3.1,0,32,25,0,2840,0,0.4,26.8,0
,0.35,3.1,100,32,25,2512,0,6.3,0,24.6,0
,0.49,3.1,100,32,25,2670,0,1.8,0,26.9,0
,0.46,2.7,0,32,25,0,2840,0,0.4,34.3,0
,0.31,2.7,100,32,32,2512,0,6.3,0,30.2,0
,0.43,2.7,100,32,32,2670,0,1.8,0,34.2,0
,0.42,2.4,0,32,32,0,2840,0,0.4,38.6,0
,0.28,2.4,100,32,32,2512,0,6.3,0,35.5,0
,0.39,2.4,100,32,32,2670,0,1.8,0,38.4,0
[19],0.7,4.1,0,30,10,0,2700,0,0.5,18.1,0
,0.67,3.9,100,30,10,2520,0,3.8,0,18,0
,0.67,3.9,100,30,10,2510,0,3.9,0,15.4,0
,0.35,3.1,0,30,10,0,2700,0,0.5,37.5,0
,0.35,4.3,100,30,10,2520,0,3.8,0,36.4,0
,0.36,2.1,100,30,10,2510,0,3.9,0,35.7,0
,0.34,2.1,0,30,19,0,2700,0,0.5,48.4,0
,0.34,1.9,100,30,19,2520,0,3.8,0,44.4,0
,0.34,2.2,100,30,30,2510,0,3.9,0,43.8,0
[20],0.47,3.3,0,32,22,0,2788,0,0.3,31.2,4.6
,0.41,3.3,30,32,22,2449,2788,6,0.3,31,4.6
,0.38,3.2,50,32,22,2449,2788,6,0.3,29.3,4.4
,0.36,3.1,70,32,22,2449,2788,6,0.3,28.4,4.4
,0.32,3,100,32,25,2449,0,6,0,27.2,4.2
[21],0.55,2.6,0,20,20,0,2620,0,1.1,48.6,0
,0.55,2.6,20,20,20,2580,2620,3.5,1.1,45.3,0
,0.55,2.5,50,20,20,2580,2620,3.5,1.1,42.5,0
,0.55,2.5,100,20,20,2580,0,3.5,0,38.1,0
,0.5,2.6,0,20,20,0,2620,0,1.1,54.1,0
,0.5,2.6,20,20,20,2580,2620,3.5,1.1,51.7,0
,0.5,2.6,50,20,20,2580,2620,3.5,1.1,47.1,0
,0.5,2.6,100,20,20,2580,0,3.5,0,43.4,0
,0.45,2.8,0,20,20,0,2620,0,1.1,66.8,0
,0.45,2.8,20,20,20,2580,2620,3.5,1.1,62.4,0
,0.45,2.7,50,20,20,2580,2620,3.5,1.1,56.8,0
,0.45,2.5,100,20,20,2580,0,3.5,0,52.1,0
,0.4,2.9,0,20,20,0,2620,0,1.1,72.3,0
,0.4,2.8,20,20,20,2580,2620,3.5,1.1,69.6,0
,0.4,2.8,50,20,20,2580,2620,3.5,1.1,65.3,0
,0.4,2.8,100,20,20,2580,0,3.5,0,58.5,0
[22],0.5,2.9,0,25,20,0,2600,0,1.4,39.5,4
,0.5,2.9,30,25,20,2530,2600,1.9,1.4,36.7,4
,0.5,2.9,50,25,20,2530,2600,1.9,1.4,38,3.7
,0.5,2.8,100,25,32,2530,0,1.9,0,36,3.5
,0.5,2.8,30,25,32,0,2600,0,1.4,32.6,3.6
,0.5,2.8,50,25,32,2400,2600,6.2,1.4,30.4,3.4
,0.5,2.7,100,25,32,2400,0,6.2,0,29.5,3.2
[23],0.58,3.2,0,32,32,0,2970,0,0.8,44.6,0
,0.52,3.2,50,32,22,2720,2970,4.8,0.8,41.4,0
,0.45,3.2,100,32,22,2720,0,4.8,0,40.7,0
,0.52,3.2,50,32,22,2650,2970,4.6,0.8,38.3,0
,0.46,3.2,100,32,22,2650,0,4.6,0,36.6,0
,0.52,3.2,50,32,22,2880,2970,4.4,0.8,41.2,0
,0.47,3.2,100,32,22,2880,0,4.4,0,40.3,0
[24],0.41,2.6,0,20,20,0,2647,0,1,42.3,0
,0.39,2.5,20,20,20,2338,2647,5.2,1,47.4,0
,0.36,2.5,50,20,20,2338,2647,5.2,1,47.3,0
,0.32,2.3,100,20,20,2338,0,5.2,0,54.8,0
[25],0.52,2.9,0,22,20,0,0,0,0,48,0
,0.52,2.9,10,22,20,0,0,0,0,46.9,0
,0.52,2.8,20,22,20,0,0,0,0,47.7,0
,0.52,2.8,30,22,20,0,0,0,0,50.8,0
,0.52,2.8,40,22,20,0,0,0,0,48,0
,0.52,2.8,50,22,25,0,0,0,0,49.5,0
,0.52,2.7,100,22,25,0,0,0,0,50.3,0
,0.54,3.2,0,22,25,0,0,0,0,23.5,3.1
,0.54,3.1,25,22,25,0,0,0,0,21.6,2.9
,0.54,3.1,100,22,20,0,0,0,0,20.5,3.1
[26],0.76,4.5,100,30,32,0,0,0,0,21.1,0
,0.76,4.5,100,30,32,0,0,0,0,22,0
,0.76,4.5,100,30,32,0,0,0,0,23.1,0
,0.76,4.5,100,30,32,0,0,0,0,23.5,0
,0.76,4.5,100,30,32,0,0,0,0,20.4,0
,0.76,4.5,100,30,32,0,0,0,0,18.9,0
,0.76,4.5,100,30,32,0,0,0,0,21.2,0
,0.66,3.9,100,30,32,0,0,0,0,25.7,0
,0.66,3.9,100,30,32,0,0,0,0,28,0
,0.66,3.9,100,30,32,0,0,0,0,25.1,0
,0.66,3.9,100,30,32,0,0,0,0,27.5,0
,0.66,3.9,100,30,32,0,0,0,0,26.1,0
,0.66,3.9,100,30,32,0,0,0,0,27.4,0
,0.66,3.9,100,30,32,0,0,0,0,27.7,0
,0.66,3.9,100,30,32,0,0,0,0,25,0
,0.57,3.3,100,30,32,0,0,0,0,30.5,0
,0.57,3.3,100,30,30,0,0,0,0,32.7,0
,0.57,3.3,100,30,30,0,0,0,0,32.8,0
,0.57,3.3,100,30,30,0,0,0,0,33.1,0
,0.48,2.7,100,30,30,0,0,0,0,35.3,0
,0.48,2.7,100,30,30,0,0,0,0,35.2,0
,0.48,2.7,100,30,30,0,0,0,0,32.5,0
,0.48,2.7,100,30,30,0,0,0,0,33.8,0
,0.41,2.2,100,30,30,0,0,0,0,41.9,0
,0.41,2.2,100,30,30,0,0,0,0,38.4,0
,0.41,2.2,100,30,30,0,0,0,0,38.7,0
,0.41,2.2,100,30,30,0,0,0,0,41.2,0
[27],0.54,3.1,0,32,32,0,2840,0,0.4,26.8,4.2
,0.35,3.1,100,32,32,2512,0,6.3,0,24.6,4.2
,0.49,3.1,100,32,32,2670,0,1.8,0,26.9,4.2
,0.46,3.3,0,32,32,0,2840,0,0.4,34.3,4.8
,0.27,3.3,100,32,32,2512,0,6.3,0,30.2,4.7
,0.41,3.3,100,32,32,2670,0,1.8,0,34.2,4.8
,0.42,3,0,32,32,0,2840,0,0.4,38.6,5.1
,0.24,3,100,32,32,2512,0,6.3,0,35.5,5
,0.38,3,100,32,32,2670,0,1.8,0,38.4,5.1
[28],0.4,3.1,50,12,30,2420,2570,6.8,3,43.3,0
,0.45,3.1,50,12,30,2400,2570,6.8,3,39.6,0
,0.5,3.2,50,12,30,2400,2570,6.8,3,38.1,0
,0.55,3.2,50,12,30,2400,2570,6.8,3,34.5,0
,0.6,3.3,50,12,30,2400,2570,6.8,3,31.6,0
,0.4,3.1,50,22,30,2420,2570,8.8,3,46.1,0
,0.45,3.1,50,22,30,2420,2570,8.8,3,45.8,0
,0.5,3.2,50,22,30,2420,2570,8.8,3,39.9,0
,0.55,3.3,50,22,20,2420,2570,8.8,3,36.3,0
,0.6,3.3,50,22,20,2420,2570,8.8,3,34.7,0
[29],0.5,3.5,0,20,20,0,2870,0,0,28.3,4.9
,0.5,3.5,20,20,20,2400,2870,0,0,27.2,3.9
,0.5,3.5,40,20,20,2400,2870,0,0,26.5,2.9
,0.5,3.5,60,20,20,2400,2870,0,0,25.4,2.7
,0.5,3.5,80,20,20,2400,2870,0,0,25.1,2.6
,0.5,3.5,100,20,20,2400,0,0,0,20.4,2.4
,0.5,3.8,20,20,20,2630,2870,0,0,26.4,4.4
,0.5,4.1,40,20,20,2630,2870,0,0,25.9,4.1
,0.5,4.5,60,20,20,2630,2870,0,0,23.5,3.8
,0.5,4.8,80,20,20,2630,2870,0,0,15.4,3.4
[30],0.51,3.6,0,32,20,0,2671,0,0.3,43.4,5.4
,0.57,3.6,50,32,20,2489,2671,2.4,0.3,45.2,5.7
,0.62,3.6,100,32,20,2489,0,2.4,0,45.7,5.2
[31],0.65,3.3,0,19,20,0,2720,0,0.2,20.2,0
,0.65,3.2,25,19,20,2440,2720,5.8,0.2,18.5,0
,0.65,3.1,50,19,20,2440,2720,5.8,0.2,18,0
,0.65,3.1,75,19,20,2440,2720,5.8,0.2,16.5,0
,0.42,2.7,0,19,20,0,2720,0,0.2,40,0
,0.42,2.7,25,19,20,2440,2720,5.8,0.2,33,0
,0.42,2.6,50,19,20,2440,2720,5.8,0.2,34.5,0
,0.42,2.5,75,19,20,2440,2720,5.8,0.2,34,0
[32],0.65,3.4,0,16,20,0,2730,0,2.5,31.9,0
,0.66,3.3,20,16,20,2400,2730,5,2.5,31.7,0
,0.68,3.1,50,16,20,2400,2730,5,2.5,32.4,0
,0.68,2.8,100,16,20,2400,0,5,0,30.1,0
,0.5,2.6,0,16,20,0,2730,0,2.5,44.8,0
,0.51,2.5,20,16,20,2400,2730,5,2.5,43.7,0
,0.53,2.3,50,16,20,2400,2730,5,2.5,37.5,0
,0.56,2.1,100,16,20,2400,0,5,0,40.5,0
[33],0.45,1.9,0,19,25,2420,0,5.4,0.9,35.2,0
,0.45,3.4,64,19,25,2420,2740,5.4,0.9,41.4,0
,0.45,2.3,100,19,25,2420,2740,5.4,0,43.9,0
,0.45,2.1,0,19,25,2500,0,3.3,0.9,34.1,0
,0.45,3.1,64,19,25,2500,2740,3.3,0.9,44.8,0
,0.45,2.5,100,19,25,2500,2740,3.3,0,45.9,0
[34],0.65,3.4,0,16,20,0,2720,0,2,31.9,0
,0.65,3.3,20,16,20,2400,2720,5,2,31.7,0
,0.65,3.1,50,16,20,2400,2720,5,2,32.4,0
,0.65,2.8,100,16,20,2400,0,5,0,30.1,0
,0.5,2.6,0,16,20,0,2720,0,2,44.8,0
,0.5,2.5,20,16,20,2400,2720,5,2,43.7,0
,0.5,2.8,50,16,20,2400,2720,5,2,37.5,0
,0.5,2.1,100,16,20,2400,0,5,0,40.5,0
[35],0.43,3.1,0,20,20,0,2620,0,1.1,51.8,5.2
,0.43,3,25,20,20,2661,2620,1.9,1.1,47,4.2
,0.43,2.9,50,20,20,2602,2620,2.6,1.1,46,4.4
,0.43,2.8,100,20,20,2510,0,3.9,0,42.5,5
[36],0.45,2.3,0,19,25,0,2730,0,0.45,44.4,0
,0.45,2.3,100,19,25,2490,0,4.8,0,41,0
,0.55,2.9,0,19,25,0,2730,0,0.45,36.7,0
,0.55,2.9,100,19,25,2490,0,4.8,0,33.3,0
,0.65,3.5,0,19,25,0,2730,0,0.45,30.4,0
,0.65,3.5,100,19,25,2490,0,4.8,0,24.8,0
[37],0.6,4.6,0,19,20,0,0,0,0,25,0
,0.6,4.6,25,19,20,0,0,0,0,26.7,0
,0.6,4.5,50,19,20,0,0,0,0,21.5,0
,0.6,4.5,75,19,20,0,0,0,0,21.4,0
,0.6,4.4,100,19,20,0,0,0,0,20,0
,0.45,2.6,0,19,20,0,0,0,0,39.5,0
,0.45,2.6,25,19,20,0,0,0,0,38.3,0
,0.45,2.5,50,19,20,0,0,0,0,37,0
,0.45,2.5,75,19,19,0,0,0,0,35,0
,0.45,2.5,100,19,19,0,0,0,0,33.3,0
[38],0.49,3.1,0,25,16,0,2710,0,0.8,44.3,0
,0.37,3,100,25,16,2490,0,2.9,0,37.6,0
,0.43,3,100,25,16,2570,0,2.9,0,43.3,0
,0.36,2.9,100,25,16,2440,0,5.6,0,42.6,0
,0.36,2.9,100,25,16,2470,0,5.3,0,44.7,0
[39],0.53,6.5,0,32,15,0,2650,0,0.2,39.3,4.4
,0.43,5.4,100,32,15,2263,0,6,0,33.2,4.3
,0.49,5.1,100,32,15,2283,0,4.2,0,35.6,4.8
,0.53,5.1,100,32,15,2292,0,4.3,0,34.6,5
,0.6,5.3,100,32,15,2301,0,5,0,37.3,5.1
,0.54,6.4,90,32,15,2609,2650,1.5,0.2,45.4,4.4
,0.46,5.9,60,32,15,2518,2650,2.7,0.2,54.3,5.9
,0.44,5.8,60,32,15,2584,2650,1.6,0.2,54.4,6.4
,0.45,6.4,25,32,32,2594,2650,1.6,0.2,53.4,6
[40],0.43,3,0,32,25,0,0,0,0,34.8,0
,0.47,2.9,30,32,32,0,0,0,0,31.9,0
,0.49,2.8,50,32,32,0,0,0,0,30.6,0
,0.54,2.7,100,32,32,0,0,0,0,29.7,0
[41],0.66,4.6,0,20,22,0,2510,0,1.4,21,0
,0.66,4.6,30,20,22,2340,2510,5.3,1.4,20,0
,0.61,4.3,50,20,22,2340,2510,5.3,1.4,19,0
,0.58,4,100,20,22,2340,0,5.3,0,18,0
,0.55,3.8,0,20,22,0,2510,0,1.4,21,0
,0.55,3.8,30,20,22,2340,2510,5.3,1.4,23,0
,0.51,3.5,50,20,22,2340,2510,5.3,1.4,24,0
,0.48,3.4,100,20,22,2340,0,5.3,0,21,0
,0.5,3.5,0,20,22,0,2510,0,1.4,31,0
,0.5,3.5,30,20,22,2340,2510,5.3,1.4,25,0
,0.47,3.2,50,20,22,2340,2510,5.3,1.4,29,0
,0.44,3,100,20,22,2340,0,5.3,0,30,0
,0.48,3.3,0,20,22,0,2510,0,1.4,33,0
,0.48,3.3,30,20,12,2340,2510,5.3,1.4,39,0
,0.44,3.1,50,20,22,2340,2510,5.3,1.4,31,0
,0.42,2.9,100,20,22,2340,0,5.3,0,34,0
[42],0.6,4.3,0,32,20,0,2381,0,0,36.6,0
,0.6,3.8,100,32,20,2264,0,2,0,33.6,0
,0.52,3.6,0,32,20,0,2389,0,0,41.8,0
,0.52,3.2,100,32,25,2276,0,2,0,41.1,0
,0.47,3,0,32,25,0,2387,0,0,48.6,0
,0.47,2.7,100,32,25,2273,0,2,0,48.1,0
[43],0.6,3,0,12,20,0,2720,0,0.6,39.5,0
,0.59,3.2,10,12,20,2010,2720,10.9,0.6,40,0
,0.57,3.5,30,12,20,2010,2720,10.9,0.6,38.6,0
,0.54,3.8,50,12,20,2010,2720,10.9,0.6,37.6,0
,0.46,4.6,100,12,20,2010,0,10.9,0,38.6,0
,0.45,3.2,0,12,20,0,2720,0,0.6,53.3,0
,0.44,3.3,10,12,20,2010,2720,10.9,0.6,53.7,0
,0.42,3.7,30,12,20,2010,2720,10.9,0.6,51,0
,0.67,4,50,12,20,2010,2720,10.9,0.6,47.8,0
,0.68,4.8,100,12,20,2010,0,10.9,0,45.1,0
,0.67,3.3,0,12,20,0,2720,0,0.6,65.2,0
,0.7,3.4,10,12,20,2010,2720,10.9,0.6,64.6,0
,0.53,3.8,30,12,20,2010,2720,10.9,0.6,65.4,0
,0.53,4.1,50,12,20,2010,2720,10.9,0.6,63.2,0
,0.53,5,100,12,20,2010,0,10.9,0,63,0
[44],0.54,3,0,20,22,0,2581,0,1.2,49.8,0
,0.54,3,20,20,22,2451,2581,7.3,1.2,50.5,0
,0.54,3,50,20,22,2451,2581,7.3,1.2,48.1,0
,0.54,2.9,100,20,22,2451,0,7.3,0,45.2,0
,0.45,3.1,0,20,22,0,2581,0,1.2,59.7,0
,0.45,3.1,20,20,22,2451,2581,7.3,1.2,64.7,0
,0.45,3.1,50,20,22,2451,2581,7.3,1.2,55,0
,0.45,3.1,100,20,22,2451,0,7.3,0,53.9,0
,0.4,3.2,0,20,22,0,2581,0,1.2,78.7,0
,0.4,3.2,20,20,22,2451,2581,7.3,1.2,69.9,0
,0.4,3.2,50,20,22,2451,2581,7.3,1.2,63.8,0
,0.4,3.1,100,20,22,2451,0,7.3,0,62.8,0
[45],0.48,4.1,0,10,20,0,2670,0,1.5,38.9,5.8
,0.48,3.5,100,10,20,2360,0,4.7,0,38.6,5.2
,0.39,3.1,100,10,20,2280,0,6.2,0,38.1,5.2
,0.29,2.6,100,10,20,2220,0,7.8,0,39.3,5.2
,0.34,2.3,0,10,20,0,2670,0,1.5,61.9,5.2
,0.31,2.1,100,10,20,2360,0,4.7,0,60.1,5.8
,0.27,1.8,100,10,20,2280,0,6.2,0,60.2,5
,0.19,1.5,100,10,20,2220,0,7.8,0,62.8,4.4
[46],0.52,3,100,25,20,2490,0,4.9,0,37.6,0
,0.52,3,100,25,20,2570,0,2.9,0,43.3,0
,0.52,2.9,100,25,20,2440,0,5.6,0,42.6,0
,0.52,2.9,100,25,32,2470,0,5.3,0,44.7,0
,0.52,3.1,0,25,32,0,2710,0,0.83,44.3,0
,0.58,3.2,0,32,16,0,2970,0,0.8,44.6,0
,0.52,3.2,53,32,16,2720,2970,4.8,0.8,41.4,0
[47],0.58,3.2,100,32,16,2720,0,4.8,0,40.7,0
,0.52,3.2,54,32,25,2650,2970,4.6,0.8,38.3,0
,0.58,3.2,100,32,25,2650,0,4.6,0,36.6,0
,0.52,3.2,53,32,25,2880,2970,4.4,0.8,41.2,0
,0.58,3.2,100,32,25,2880,0,4.4,0,40.3,0
[48],0.41,1.7,15,20,32,2330,2600,4.4,0.7,50.8,0
,0.41,1.7,30,20,32,2330,2600,4.4,0.7,44.9,0
,0.41,1.7,45,20,32,2330,2600,4.4,0.7,44.6,0
,0.41,1.7,60,20,32,2330,2600,4.4,0.7,42.4,0
,0.41,1.7,15,20,32,2370,2600,4,0.7,54,0
,0.41,1.7,30,20,32,2370,2600,4,0.7,56,0
,0.41,1.7,45,20,32,2370,2600,4,0.7,54.4,0
,0.41,1.7,60,20,32,2370,2600,4,0.7,40.6,0
,0.41,1.7,15,20,20,2390,2600,3.6,0.7,55.2,0
,0.41,1.7,30,20,20,2390,2600,3.6,0.7,53.5,0
,0.41,1.7,45,20,20,2390,2600,3.6,0.7,56.9,0
,0.41,1.7,60,20,20,2390,2600,3.6,0.7,54.7,0
,0.41,1.7,15,20,20,2320,2600,4.6,0.7,50.5,0
,0.41,1.7,30,20,20,2320,2600,4.6,0.7,48.9,0
,0.41,1.7,45,20,20,2320,2600,4.6,0.7,45.8,0
,0.41,1.7,60,20,20,2320,2600,4.6,0.7,40,0
,0.41,1.7,15,20,20,2390,2600,3.7,0.7,54.4,0
,0.41,1.7,30,20,20,2390,2600,3.7,0.7,50.2,0
,0.41,1.7,45,20,20,2390,2600,3.7,0.7,49.5,0
,0.41,1.7,60,20,20,2390,2600,3.7,0.7,40.4,0
,0.41,1.7,15,20,20,2390,2600,3.5,0.7,45,0
,0.41,1.7,30,20,20,2390,2600,3.5,0.7,46.9,0
,0.41,1.7,45,20,20,2390,2600,3.5,0.7,51.4,0
,0.41,1.7,60,20,20,2390,2600,3.5,0.7,53.2,0
,0.41,1.7,15,20,20,2380,2600,3.8,0.7,55.3,0
,0.41,1.7,30,20,20,2380,2600,3.8,0.7,55.9,0
,0.41,1.7,45,20,20,2380,2600,3.8,0.7,52.6,0
,0.41,1.7,60,20,20,2380,2600,3.8,0.7,48,0
,0.41,1.7,15,20,20,2380,2600,3.8,0.7,49.1,0
,0.41,1.7,30,20,20,2380,2600,3.8,0.7,49.9,0
,0.41,1.7,45,20,20,2380,2600,3.8,0.7,50.3,0
,0.41,1.7,60,20,20,2380,2600,3.8,0.7,47.5,0
,0.41,1.7,15,20,20,2400,2600,3.5,0.7,43.2,0
,0.41,1.7,30,20,20,2400,2600,3.5,0.7,53.7,0
,0.41,1.7,45,20,20,2400,2600,3.5,0.7,50,0
,0.41,1.7,60,20,20,2400,2600,3.5,0.7,43.3,0
,0.41,1.7,15,20,20,2370,2600,4,0.7,52.9,0
,0.41,1.7,30,20,20,2370,2600,4,0.7,49.9,0
,0.41,1.7,45,20,20,2370,2600,4,0.7,53.7,0
,0.41,1.7,60,20,20,2370,2600,4,0.7,46,0
[49],0.48,5.1,0,25,20,0,2570,0,1.2,41.3,6.4
,0.48,5,27,25,20,2250,2570,7,1.2,51.4,5.8
,0.48,4.9,64,25,20,2250,2570,7,1.2,45.6,4.9
,0.48,5,37,25,20,2250,2570,7,1.2,44.7,4.8
,0.48,5,37,25,20,2250,2570,7,1.2,41.9,5.7
[50],0.5,2.4,100,25,32,2452,0,4.1,0,51,0
,0.5,2.4,100,25,32,2452,0,4.1,0,49,0
,0.5,2.4,100,25,32,2452,0,4.1,0,48,0
,0.5,2.6,0,25,32,2452,2652,4.1,0.8,52,0
,0.5,2.5,50,25,32,2452,2652,4.1,0.8,51,0
,0.5,2.5,50,25,32,2452,2652,4.1,0.8,51,0
,0.5,2.5,50,25,32,2452,2652,4.1,0.8,51,0
,0.5,2.5,25,25,32,2452,2652,4.1,0.8,52,0
,0.5,2.5,25,25,25,2452,2652,4.1,0.8,50,0
,0.5,2.5,25,25,25,2452,2652,4.1,0.8,49,0
[51],0.38,2,0,25,38,0,2630,0,1.2,54.1,7.7
,0.28,2,100,25,38,2260,0,7.5,0,38.3,6.5
,0.28,2,100,25,38,2260,0,7.5,0,32.9,5.9
,0.23,2,100,25,38,2260,0,7.5,0,33.2,5.5
,0.46,2.4,0,25,38,0,2630,0,1.2,42.2,7.1
,0.34,2.4,100,25,38,2260,0,7.5,0,31.3,5.7
,0.34,2.4,100,25,38,2260,0,7.5,0,28.4,5.3
,0.28,2.4,100,25,38,2260,0,7.5,0,28,5.1
,0.58,3.1,0,25,25,0,2630,0,1.2,28.8,5.9
,0.43,3.1,100,25,25,2260,0,7.5,0,26.5,5.5
,0.43,3.1,100,25,25,2260,0,7.5,0,23.3,5.1
,0.35,3.1,100,25,25,2260,0,7.5,0,21.6,4.7
,0.67,3.5,0,25,25,0,2630,0,1.2,23.6,5.2
,0.49,3.5,100,25,25,2260,0,7.5,0,21.6,5.3
,0.49,3.5,100,25,25,2260,0,7.5,0,18,4.8
,0.4,3.5,100,25,25,2260,0,7.5,0,18.8,4.5
,0.8,4.2,0,25,25,0,2630,0,1.2,17.3,4.4
,0.59,4.2,100,25,25,2260,0,7.5,0,16.1,5.2
,0.59,4.2,100,25,25,2260,0,7.5,0,13.4,4
,0.48,4.2,100,25,25,2260,0,7.5,0,13.9,3.9
[52],0.6,3.6,0,20,20,0,2540,0,1.8,38,0
,0,0,0,0,0,0,0,0,0,0,0
,0.59,3.3,20,20,20,2320,2540,5.3,1.8,41,0
,0.57,3.3,50,20,20,2320,2540,5.3,1.8,44,0
,0.54,3,100,20,20,2320,0,5.3,0,45,0
,0.46,2.6,0,20,20,0,2540,0,1.8,51.5,0
,0.45,2.5,20,20,20,2320,2540,5.3,1.8,50.5,0
,0.44,2.5,50,20,20,2320,2540,5.3,1.8,45,0
,0.42,2.3,100,20,20,2320,0,5.3,0,56,0
,0.67,3.6,0,20,19,0,2540,0,1.8,37,0
,0.68,3.4,20,20,19,2320,2540,5.3,1.8,33.5,0
,0.67,3,50,20,19,2320,2540,5.3,1.8,32,0
,0.7,2.3,100,20,19,2320,0,5.3,0,32,0
,0.53,2.7,0,20,19,0,2540,0,1.8,45,0
,0.53,2.5,20,20,19,2320,2540,5.3,1.8,44,0
,0.53,2.2,50,20,19,2320,2540,5.3,1.8,41,0
,0.52,1.8,100,20,19,2320,0,5.3,0,41.5,0
,0.51,3.1,0,20,20,0,2540,0,1.8,46.5,0
,0.52,3.2,20,20,20,2320,2540,5.3,1.8,44,0
,0.54,3,50,20,20,2320,2540,5.3,1.8,41,0
,0.58,2.8,100,20,20,2320,0,5.3,0,33.5,0
,0.42,2.7,0,20,20,0,2540,0,1.8,58,0
,0.42,2.9,20,20,20,2320,2540,5.3,1.8,53.5,0
,0.44,2.7,50,20,20,2320,2540,5.3,1.8,54,0
,0.49,2.5,100,20,20,2320,0,5.3,0,40,0
[53],0.42,2.6,50,20,19,2330,2590,6.1,1.2,41.6,0
,0.51,2.3,100,20,19,2330,0,6.1,0,31.4,0
,0.52,2.6,50,20,19,2330,2590,6.1,1.2,35.5,0
,0.61,2.3,100,20,19,2330,0,6.1,0,26,0
,0.44,2.6,50,20,19,2320,2590,5.8,1.2,44.6,0
,0.51,2.3,100,20,19,2320,0,5.8,0,36.7,0
,0.62,2.3,100,20,19,2320,0,5.8,0,29.5,0
,0.41,2.8,20,20,19,2360,2590,3.9,1.2,46.1,0
,0.42,2.6,50,20,20,2360,2590,3.9,1.2,45.1,0
,0.45,2.3,100,20,20,2360,0,3.9,0,42.9,0
,0.5,2.8,20,20,20,2360,2590,3.9,1.2,39.3,0
,0.52,2.6,50,20,20,2360,2590,3.9,1.2,39.5,0
,0.54,2.3,100,20,20,2360,0,3.9,0,37.7,0
,0.42,2.8,20,20,20,2350,2590,4.5,1.2,48.1,0
,0.43,2.6,50,20,20,2350,2590,4.5,1.2,41,0
,0.4,2.3,100,20,20,2350,0,4.5,0,38.7,0
,0.51,2.8,20,20,20,2350,2590,4.5,1.2,42.7,0
,0.52,2.6,50,20,20,2350,2590,4.5,1.2,35.4,0
,0.5,2.3,100,20,20,2350,0,4.5,0,31.4,0
,0.42,2.8,20,20,20,2350,2590,4.7,1.2,48.5,0
,0.42,2.6,50,20,20,2350,2590,4.7,1.2,45.4,0
,0.43,2.3,100,20,20,2350,0,4.7,0,37,0
,0.52,2.8,20,20,20,2350,2590,4.7,1.2,41.3,0
,0.52,2.6,50,20,20,2350,2590,4.7,1.2,36.8,0
,0.56,2.3,100,20,20,2350,0,4.7,0,31.2,0
[54],0.41,2.6,0,32,20,0,2820,0,0.4,47.2,0
,0.38,2.6,33,32,20,2578,2820,9.3,0.4,42.4,0
,0.36,2.6,53,32,20,2578,2820,9.3,0.4,45.7,0
,0.34,2.6,72,32,20,2578,2820,9.3,0.4,36.7,0
,0.31,2.6,100,32,20,2578,0,9.3,0,38.9,0
[55],0.47,3.8,0,20,25,0,2610,0,1,53.1,0
,0.47,3.7,20,20,25,2336,2610,3.6,1,50,0
,0.47,3.6,50,20,25,2315,2610,3.6,1,45.3,0
,0.47,3.6,75,20,25,2295,2610,3.6,1,44,0
,0.47,3.5,100,20,25,2273,0,3.6,0,41.6,0
[56],0.29,2.9,0,10,10,0,2680,0,2.1,102.1,6.5
,0.29,2.8,20,10,10,2470,2680,3.7,2.1,108,7.4
,0.29,2.8,50,10,10,2470,2680,3.7,2.1,104.8,7.7
,0.29,2.7,100,10,10,2470,0,3.7,0,108.5,6.8
,0.29,2.8,20,10,10,2390,2680,4.9,2.1,102.5,8
,0.29,2.7,50,10,10,2390,2680,4.9,2.1,103.1,6.8
,0.29,2.6,100,10,10,2390,0,4.9,0,100.8,6.3
,0.29,2.8,20,10,10,2300,2680,5.9,2.1,104.3,6.7
,0.29,2.7,50,10,10,2300,2680,5.9,2.1,96.8,6.8
,0.29,2.5,100,10,10,2300,0,5.9,0,91.2,6.5
[57],0.65,4.6,0,20,30,0,2680,0,1.53,18,2.4
,0.65,4.7,25,20,30,2380,2680,6.94,1.53,14.7,2.1
,0.65,4.8,50,20,30,2380,2680,6.94,1.53,14.6,1.9
,0.65,4.8,75,20,30,2380,2680,6.94,1.53,14.2,1.9
,0.72,5.8,0,20,20,0,2680,0,1.53,30.8,2.3
,0.72,5.9,20,20,20,2380,2680,6.94,1.53,26.8,2.7
,0.72,6,40,20,20,2380,2680,6.94,1.53,26.6,2
,0.45,1.9,0,16,20,0,2680,0,1.53,66.9,3.8
,0.45,2.3,20,16,20,2380,2680,6.94,1.53,49.3,2.8
,0.45,2.5,40,16,20,2380,2680,6.94,1.53,40.9,2.7
[58],0.6,3.5,0,16,20,0,2680,0,1.9,42,4.7
,0.6,3.4,20,16,20,2380,2680,6.9,1.9,42.9,4.7
,0.6,3.4,50,16,20,2380,2680,6.9,1.9,42.5,4.7
,0.6,3.2,100,16,20,2380,0,6.9,0,40.9,4.8
,0.5,2.7,0,16,20,0,2680,0,1.9,50.2,5.1
,0.5,2.6,20,16,20,2380,2680,6.9,1.9,51.6,5.1
,0.5,2.5,50,16,20,2380,2680,6.9,1.9,51.6,5.1
,0.5,2.4,100,16,20,2380,0,6.9,0,50.3,5.3
[59],0.5,3.4,0,22,22,0,2670,0,0,46.7,0
,0.5,3.4,50,12,22,2380,2670,0,0,46.9,0
,0.5,3.4,50,22,22,2380,2670,0,0,46.4,0
,0.5,3.4,100,22,22,2380,0,0,0,48.6,0
[60],0.52,2.2,0,19,10,0,2810,0,0.4,29.9,3.6
,0.49,2.1,25,19,10,2500,2810,6.6,0.4,32.6,3.3
[61],0.5,3.5,50,8,20,2330,2750,3.8,0.8,33,0
,0.5,3.2,50,8,20,2280,0,4.1,0,29.1,0
[62],0.68,3.8,0,20,20,0,2600,0,0.9,34.5,0
,0.68,3.6,100,20,20,2450,0,3.1,0,35,0
,0.68,3.4,100,20,20,2370,0,7.1,0,29.2,0
,0.68,3.4,100,20,20,2360,0,7.8,0,27.7,0
,0.51,3.3,0,20,20,0,2600,0,0.9,48.3,0
,0.51,3.1,100,20,20,2450,0,3.1,0,47.6,0
,0.51,3,100,20,20,2370,0,7.1,0,42,0
,0.51,3,100,20,20,2360,0,7.8,0,42.9,0
,0.44,2.5,0,20,20,0,2600,0,0.9,61.6,0
,0.44,2.4,100,20,20,2450,0,3.1,0,60,0
,0.44,2.3,100,20,20,2370,0,7.1,0,53.7,0
,0.44,2.3,100,20,20,2360,0,7.8,0,53.2,0
,0.34,2.2,0,20,20,0,2600,0,0.9,80.8,0
,0.34,2.1,100,20,20,2450,0,3.1,0,78.2,0
,0.34,2,100,20,20,2370,0,7.1,0,71.2,0
,0.34,2,100,20,20,2360,0,7.8,0,65.4,0
[63],0.5,3.1,0,19,19,0,2730,0,0.3,36.5,0
,0.5,3,30,19,19,2570,2730,2.7,0.3,33.6,0
,0.5,3,60,19,19,2570,2730,2.7,0.3,30.4,0
,0.5,2.8,100,19,19,2570,0,2.7,0,29.1,0
[64],0.65,3.1,0,20,19,0,2500,0,1.7,40.5,0
,0.65,3.2,20,20,19,2300,2500,5.2,1.7,39.5,0
,0.65,3.2,50,20,19,2300,2500,5.2,1.7,40.8,0
,0.65,3.2,100,20,19,2300,0,5.2,0,43.7,0
,0.65,3.1,0,20,19,0,2500,0,1.7,40.5,0
,0.65,3.1,20,20,19,2300,2500,5.5,1.7,41,0
,0.65,3.1,50,20,19,2300,2500,5.5,1.7,38.8,0
,0.65,3.2,100,20,19,2300,0,5.5,0,39.9,0
[65],0.42,2.7,0,25,25,0,2570,0,1.1,38.6,10.2
,0.4,2.7,16,25,25,2200,2570,5.4,1.1,32.7,9.7
,0.39,2.2,37,25,25,2200,2570,5.4,1.1,31.7,9
,0.36,2.7,52,25,20,2200,2570,5.4,1.1,29,8.9
[66],0.86,4.6,0,22,20,0,2537,0,1.3,23.9,0
,0.65,3.4,0,22,20,0,2537,0,1.3,38.7,0
,0.41,2.9,0,22,20,0,2537,0,1.3,71.1,0
,0.87,4.6,100,22,20,2451,0,7.8,0,19.7,0
,0.66,3.4,100,22,20,2387,0,6.9,0,35.7,0
,0.42,2.8,100,22,20,2362,0,4.2,0,66.8,0
,0.86,4.6,100,22,20,2456,0,7.5,0,21.8,0
,0.65,3.5,100,22,20,2455,0,6.4,0,36.1,0
,0.42,2.9,100,22,20,2496,0,4.2,0,68.5,0
,0.81,4.9,0,22,20,0,2665,0,1,27.5,0
,0.63,3.6,0,22,20,0,2665,0,1,42.4,0
,0.4,3,0,22,20,0,2665,0,1,72.3,0
,0.84,4.5,100,22,20,2401,0,7.6,0,21,0
,0.63,3.5,100,22,20,2484,0,5.4,0,41.1,0
,0.4,2.8,100,22,20,2363,0,3.6,0,70.2,0
,0.82,4.7,100,22,20,2447,0,6.9,0,23.6,0
,0.64,3.4,100,22,22,2458,0,5.8,0,39.7,0
,0.42,2.9,100,22,22,2464,0,3.9,0,66.5,0
[67],0.64,3,0,19,20,0,2634,0,1.3,33,0
,0.77,3.1,100,19,20,2268,0,4.9,0,27.5,0
,0.7,3.4,100,19,20,1946,0,11.9,0,29.9,0
[68],0.6,3.6,0,19,19,0,2730,0,0.5,47.8,0
,0.59,3.3,20,19,19,2320,2730,5.3,0.5,49.3,0
,0.57,3.3,50,19,19,2320,2730,5.3,0.5,47.5,0
,0.54,3,100,19,19,2320,0,5.3,0,53.7,0
,0.46,2.6,0,19,19,0,2730,0,0.5,62,0
,0.45,2.5,20,19,19,2320,2730,5.3,0.5,64.8,0
,0.44,2.5,50,19,19,2320,2730,5.3,0.5,63.5,0
,0.42,2.3,100,19,19,2320,0,5.3,0,65.1,0
,0.67,3.6,0,19,19,0,2730,0,0.5,62,0
,0.68,3.4,20,19,19,2320,2730,5.3,0.5,64.8,0
,0.67,3,50,19,19,2320,2730,5.3,0.5,63.5,0
,0.7,2.3,100,19,19,2320,0,5.3,0,65.1,0
,0.53,2.7,0,19,19,0,2730,0,0.5,57.3,0
,0.53,2.5,20,19,19,2320,2730,5.3,0.5,54.9,0
,0.53,2.2,50,19,19,2320,2730,5.3,0.5,51.5,0
,0.52,1.8,100,19,19,2320,0,5.3,0,50.3,0
,0.51,3.1,0,19,19,0,2730,0,0.5,60.1,0
,0.52,3.2,20,19,19,2320,2730,5.3,0.5,56.5,0
,0.54,3,50,19,19,2320,2730,5.3,0.5,48.9,0
,0.58,2.8,100,19,19,2320,0,5.3,0,43.1,0
,0.42,2.7,0,19,19,0,2730,0,0.5,72.9,0
,0.42,2.9,20,19,19,2320,2730,5.3,0.5,67.4,0
,0.44,2.7,50,19,19,2320,2730,5.3,0.5,61.2,0
,0.49,2.5,100,19,19,2320,0,5.3,0,53.7,0

File: Saved Copy Of Datasets/Materials 1771857 Datasheet.csv
Ref,Water kg/m^3,Cement kg/m^3,Sand,NCA,RCA,SP,Dia Max,Density RCA,W RCA,UCS,W/C,Agg/C,RCA %
[1],165,370,650,850.5,364.5,2.22,20,2400,4.9,50.6,0.445945946,3.283783784,30
,165,370,650,607.5,607.5,2.22,20,2400,4.9,50.8,0.445945946,3.283783784,50
,165,370,650,0,1215,2.22,20,2400,4.9,50.2,0.445945946,3.283783784,100
,165,460,575,850.5,364.5,2.22,20,2400,4.9,60.8,0.358695652,2.641304348,30
,165,460,575,607.5,607.5,2.22,20,2400,4.9,61.2,0.358695652,2.641304348,50
,165,460,575,0,1215,2.22,20,2400,4.9,60.2,0.358695652,2.641304348,100
,165,560,495,850.5,364.5,2.59,20,2400,4.9,70.2,0.294642857,2.169642857,30
,165,560,495,607.5,607.5,2.59,20,2400,4.9,70.8,0.294642857,2.169642857,50
,165,560,495,0,1215,2.59,20,2400,4.9,70,0.294642857,2.169642857,100
[2],207.6,400,662,863,153,0,20,2410,5.8,38.1,0.519,2.54,15.05905512
,207.6,400,662,697,298,0,20,2410,5.8,37,0.519,2.4875,29.94974874
,207.6,400,662,383,573,0,20,2410,5.8,35.8,0.519,2.39,59.93723849
,207.6,400,662,0,903,0,20,2410,5.8,34.5,0.519,2.2575,100
[3],217,353,660,861,209,0,20,2330,6.3,44.9,0.614730878,3.031161473,19.53271028
,229,353,647,527,513,0,20,2330,6.3,44.7,0.648725212,2.946175637,49.32692308
,241,353,625,0,993,0,20,2330,6.3,46.8,0.682719547,2.813031161,100
,230,353,661,853,202,0,20,2330,6.3,43.2,0.651558074,2.988668555,19.14691943
,247,353,647,524,496,0,20,2330,6.3,39.7,0.699716714,2.889518414,48.62745098
,271,353,625,0,959,0,20,2330,6.3,43.3,0.767705382,2.716713881,100
,206,353,661,864,216,0,20,2330,6.3,43,0.583569405,3.059490085,20
,207,353,649,531,531,0,20,2330,6.3,38.1,0.586402266,3.008498584,50
[4],165,300,765,905,267,4.98,25,2430,4.4,42,0.55,3.906666667,22.78156997
,165,318,739,608,537,6.042,25,2430,4.4,41,0.518867925,3.600628931,46.89956332
,162,325,683,0,1123,6.175,25,2430,4.4,40,0.498461538,3.455384615,100
[5],160.6,380,598,1182,52,4.9,20,2165,6.8,62.2,0.422631579,3.247368421,4.213938412
,165.4,380,529,1175,103,4.9,20,2165,6.8,58.4,0.435263158,3.363157895,8.059467919
,170.2,380,460,1168,154,4.9,20,2165,6.8,61.3,0.447894737,3.478947368,11.64901664
,175.6,380,327,1162,254,4.9,20,2165,6.8,60.8,0.462105263,3.726315789,17.93785311
,180.9,380,0,1162,509,4.9,20,2165,6.8,61,0.476052632,4.397368421,30.46080192
[6],225,410,642,840,204,0,20,2570,3.5,45.3,0.548780488,2.546341463,19.54022989
,225,410,642,524,506,0,20,2570,3.5,42.5,0.548780488,2.512195122,49.12621359
,225,410,642,210,814,0,20,2570,3.5,39.2,0.548780488,2.497560976,79.4921875
,225,410,642,0,1017,0,20,2570,3.5,37.1,0.548780488,2.480487805,100
[7],180,400,708,886,215,0,20,2570,3.5,62.4,0.45,2.7525,19.52770209
,180,400,708,554,538,0,20,2570,3.5,55.8,0.45,2.73,49.26739927
,180,400,708,0,1075,0,20,2570,3.5,42,0.45,2.6875,100
,225,410,642,840,204,0,20,2570,3.5,45.3,0.548780488,2.546341463,19.54022989
,225,410,642,524,506,0,20,2570,3.5,42.5,0.548780488,2.512195122,49.12621359
,225,410,642,0,1017,0,20,2570,3.5,38.1,0.548780488,2.480487805,100
[8],234,360,705,0,1100,0,19,2390,4.4,22.1,0.65,3.055555556,100
,190,380,705,0,1100,0,19,2390,4.4,25.1,0.5,2.894736842,100
,192,400,705,0,1100,0,19,2390,4.4,27.2,0.48,2.75,100
,181,420,705,0,1100,0,19,2390,4.4,28.7,0.430952381,2.619047619,100
,184,460,705,0,1100,0,19,2390,4.4,29.5,0.4,2.391304348,100
[9],178,264,835,0,1030,0,30,2520,3.8,18,0.674242424,3.901515152,100
,174,262,830,0,1020,0,30,2510,3.9,15.4,0.664122137,3.893129771,100
,148,427,760,0,1000,4.2,30,2520,3.8,36.4,0.346604215,2.341920375,100
,153,423,755,0,990,4.1,30,2510,3.9,35.7,0.361702128,2.340425532,100
,152,443,855,0,885,3.9,30,2520,3.8,44.4,0.343115124,1.997742664,100
,225,410,642,840,204,0,20,2580,3.5,45.3,0.548780488,2.546341463,19.54022989
[10],225,410,642,524,506,0,20,2580,3.5,42.5,0.548780488,2.512195122,49.12621359
,225,410,642,0,1017,0,20,2580,3.5,38.1,0.548780488,2.480487805,100
,205,410,662,865,210,0,20,2580,3.5,51.7,0.5,2.62195122,19.53488372
,205,410,662,541,525,0,20,2580,3.5,47.1,0.5,2.6,49.24953096
,205,410,662,0,1049,0,20,2580,3.5,43.4,0.5,2.558536585,100
,180,400,708,886,215,5.6,20,2580,3.5,62.4,0.45,2.7525,19.52770209
,180,400,708,554,538,5.6,20,2580,3.5,56.8,0.45,2.73,49.26739927
,180,400,708,0,1075,5.6,20,2580,3.5,52.1,0.45,2.6875,100
,160,400,729,912,221,7.8,20,2580,3.5,69.6,0.4,2.8325,19.50573698
,160,400,729,570,554,7.8,20,2580,3.5,65.3,0.4,2.81,49.28825623
,160,400,729,0,1107,7.8,20,2580,3.5,58.5,0.4,2.7675,100
[11],175,350,730,711,297,1.68,25,2530,1.9,36.7,0.5,2.88,29.46428571
,175,350,730,508,494,1.68,25,2530,1.9,38,0.5,2.862857143,49.30139721
,175,350,730,0,989,1.68,25,2530,1.9,36,0.5,2.825714286,100
,175,350,730,508,469,1.68,25,2400,6.2,30.4,0.5,2.791428571,48.00409417
,175,350,730,0,938,1.68,25,2400,6.2,29.5,0.5,2.68,100
[12],190,380,744.45,756.97,189.24,2.66,20,2338,5.2,47.4,0.5,2.490026316,19.99978863
,190,380,709.54,471.13,471.12,2.66,20,2338,5.2,47.3,0.5,2.479605263,49.99946936
,190,380,714.56,0,874.04,5.32,20,2338,5.2,54.8,0.5,2.300105263,100
,140,350,732,519,556,4.2,12,2420,6.8,43.3,0.4,3.071428571,51.72093023
[13],153,340,723,512,549,3.4,12,2400,6.8,39.6,0.45,3.120588235,51.74363808
,165,330,715,507,543,2.64,12,2400,6.8,38.1,0.5,3.181818182,51.71428571
,176,320,708,502,537,1.92,12,2400,6.8,34.5,0.55,3.246875,51.68431184
,186,310,702,497,533,1.24,12,2400,6.8,31.6,0.6,3.322580645,51.74757282
,140,350,732,553,523,4.2,22,2420,8.8,46.1,0.4,3.074285714,48.60594796
,153,340,723,547,517,3.4,22,2420,8.8,45.8,0.45,3.129411765,48.59022556
,165,330,715,541,511,2.64,22,2420,8.8,39.9,0.5,3.187878788,48.57414449
,176,320,708,535,506,1.92,22,2420,8.8,36.3,0.55,3.253125,48.60710855
,186,310,702,531,501,1.24,22,2420,8.8,34.7,0.6,3.329032258,48.54651163
[14],200,270,750,675,200,1.08,19,2440,5.8,18.5,0.740740741,3.240740741,22.85714286
,210,270,750,450,400,1.35,19,2440,5.8,18,0.777777778,3.148148148,47.05882353
,220,270,750,225,600,1.62,19,2440,5.8,16.5,0.814814815,3.055555556,72.72727273
,165,370,865,760,230,1.48,19,2440,5.8,33,0.445945946,2.675675676,23.23232323
,165,370,865,505,455,1.85,19,2440,5.8,34.5,0.445945946,2.594594595,47.39583333
,165,370,865,250,680,2.59,19,2440,5.8,34,0.445945946,2.513513514,73.11827957
[15],178.5,275,938.05,723.07,180.77,1.925,16,2400,5,31.7,0.649090909,3.286690909,20.00022128
,178.5,275,962.73,423.77,423.77,1.925,16,2400,5,32.4,0.649090909,3.081963636,50
,178.5,275,1005.18,0,756.46,1.925,16,2400,5,30.1,0.649090909,2.750763636,100
,190,380,794.31,750.04,187.57,2.66,16,2400,5,43.7,0.5,2.467394737,20.0051194
,190,380,811.37,443.71,443.71,2.66,16,2400,5,37.5,0.5,2.335315789,50
,190,380,838.29,0,807.97,2.66,16,2400,5,40.5,0.5,2.126236842,100
[15],151,335,630,414,720,1.266,19,2420,5.4,41.4,0.450746269,3.385074627,63.49206349
,156,349,888,0,792,1.67616,19,2420,5.4,43.9,0.446991404,2.269340974,100
,161,358,645,281,813,1.3584,19,2500,3.3,44.8,0.44972067,3.055865922,74.31444241
,156,349,857,0,867,1.2564,19,2500,3.3,45.9,0.446991404,2.484240688,100
[13],153,340,723,512,549,3.4,12,2400,6.8,39.6,0.45,3.120588235,51.74363808
,165,330,715,507,543,2.64,12,2400,6.8,38.1,0.5,3.181818182,51.71428571
,176,320,708,502,537,1.92,12,2400,6.8,34.5,0.55,3.246875,51.68431184
,186,310,702,497,533,1.24,12,2400,6.8,31.6,0.6,3.322580645,51.74757282
,140,350,732,553,523,4.2,22,2420,8.8,46.1,0.4,3.074285714,48.60594796
,153,340,723,547,517,3.4,22,2420,8.8,45.8,0.45,3.129411765,48.59022556
,165,330,715,541,511,2.64,22,2420,8.8,39.9,0.5,3.187878788,48.57414449
,176,320,708,535,506,1.92,22,2420,8.8,36.3,0.55,3.253125,48.60710855
,186,310,702,531,501,1.24,22,2420,8.8,34.7,0.6,3.329032258,48.54651163
[14],200,270,750,675,200,1.08,19,2440,5.8,18.5,0.740740741,3.240740741,22.85714286
,210,270,750,450,400,1.35,19,2440,5.8,18,0.777777778,3.148148148,47.05882353
,220,270,750,225,600,1.62,19,2440,5.8,16.5,0.814814815,3.055555556,72.72727273
,165,370,865,760,230,1.48,19,2440,5.8,33,0.445945946,2.675675676,23.23232323
,165,370,865,505,455,1.85,19,2440,5.8,34.5,0.445945946,2.594594595,47.39583333
,165,370,865,250,680,2.59,19,2440,5.8,34,0.445945946,2.513513514,73.11827957
[15],178.5,275,938.05,723.07,180.77,1.925,16,2400,5,31.7,0.649090909,3.286690909,20.00022128
,178.5,275,962.73,423.77,423.77,1.925,16,2400,5,32.4,0.649090909,3.081963636,50
,178.5,275,1005.18,0,756.46,1.925,16,2400,5,30.1,0.649090909,2.750763636,100
,190,380,794.31,750.04,187.57,2.66,16,2400,5,43.7,0.5,2.467394737,20.0051194
,190,380,811.37,443.71,443.71,2.66,16,2400,5,37.5,0.5,2.335315789,50
,190,380,838.29,0,807.97,2.66,16,2400,5,40.5,0.5,2.126236842,100
[15],151,335,630,414,720,1.266,19,2420,5.4,41.4,0.450746269,3.385074627,63.49206349
,156,349,888,0,792,1.67616,19,2420,5.4,43.9,0.446991404,2.269340974,100
,161,358,645,281,813,1.3584,19,2500,3.3,44.8,0.44972067,3.055865922,74.31444241
,156,349,857,0,867,1.2564,19,2500,3.3,45.9,0.446991404,2.484240688,100
,180,405,508,624,624,0,20,2340,5.3,31,0.444444444,3.081481481,50
,180,426,494,0,1241,0,20,2340,5.3,34,0.422535211,2.91314554,100
,193,350,661,1061,57,0,12,2010,10.9,40,0.551428571,3.194285714,5.098389982
[20],194,350,515,1061,170,0,12,2010,10.9,38.6,0.554285714,3.517142857,13.80991064
,196,350,368,1061,283,0,12,2010,10.9,37.6,0.56,3.84,21.05654762
,199,158,0,1061,566,0,12,2010,10.9,38.6,1.259493671,10.29746835,34.78795329
,158,350,693,1111,59,3.5,12,2010,10.9,53.7,0.451428571,3.342857143,5.042735043
,163,350,536,1105,177,3.5,12,2010,10.9,51,0.465714286,3.662857143,13.80655226
,168,350,381,1100,294,3.5,12,2010,10.9,47.8,0.48,3.982857143,21.09038737
,178,350,0,1089,582,3.5,12,2010,10.9,45.1,0.508571429,4.774285714,34.82944345
,137,350,713,1143,61,3.5,12,2010,10.9,64.6,0.391428571,3.44,5.066445183
,139,350,555,1143,183,3.5,12,2010,10.9,65.4,0.397142857,3.788571429,13.80090498
,143,350,395,1138,304,3.5,12,2010,10.9,63.2,0.408571429,4.12,21.08183079
,150,350,0,1132,605,3.5,12,2010,10.9,63,0.428571429,4.962857143,34.83016695
[21],180,281,802,0,970,0,10,2360,4.7,38.6,0.640569395,3.451957295,100
,170,293,648,0,919,0,10,2280,6.2,38.1,0.580204778,3.136518771,100
,165,337,841,0,879,0,10,2220,7.8,39.3,0.489614243,2.608308605,100
,190,463,621,0,970,0,10,2360,4.7,60.1,0.410367171,2.095032397,100
,190,500,621,0,919,3.24,10,2280,6.2,60.2,0.38,1.838,100
,180,600,567,0,879,5.04,10,2220,7.8,62.8,0.3,1.465,100
,220,537,693,782,138,0,20,2330,4.4,50.8,0.409683426,1.713221601,15
[22],220,537,693,644,276,0,20,2330,4.4,44.9,0.409683426,1.713221601,30
,220,537,693,506,414,0,20,2330,4.4,44.6,0.409683426,1.713221601,45
,220,537,693,368,552,0,20,2330,4.4,42.4,0.409683426,1.713221601,60
,220,537,693,782,138,0,20,2370,4,54,0.409683426,1.713221601,15
,220,537,693,644,276,0,20,2370,4,56,0.409683426,1.713221601,30
,220,537,693,506,414,0,20,2370,4,54.4,0.409683426,1.713221601,45
,220,537,693,368,552,0,20,2370,4,40.6,0.409683426,1.713221601,60
,220,537,693,782,138,0,20,2390,3.6,55.2,0.409683426,1.713221601,15
,220,537,693,644,276,0,20,2390,3.6,53.5,0.409683426,1.713221601,30
,220,537,693,506,414,0,20,2390,3.6,56.9,0.409683426,1.713221601,45
,220,537,693,368,552,0,20,2390,3.6,54.7,0.409683426,1.713221601,60
,220,537,693,782,138,0,20,2320,4.6,50.5,0.409683426,1.713221601,15
,220,537,693,644,276,0,20,2320,4.6,48.9,0.409683426,1.713221601,30
,220,537,693,506,414,0,20,2320,4.6,45.8,0.409683426,1.713221601,45
,220,537,693,368,552,0,20,2320,4.6,40,0.409683426,1.713221601,60
,220,537,693,782,138,0,20,2390,3.7,54.4,0.409683426,1.713221601,15
,220,537,693,644,276,0,20,2390,3.7,50.2,0.409683426,1.713221601,30
,220,537,693,506,414,0,20,2390,3.7,49.5,0.409683426,1.713221601,45
,220,537,693,368,552,0,20,2390,3.7,40.4,0.409683426,1.713221601,60
,220,537,693,782,138,0,20,2390,3.5,45,0.409683426,1.713221601,15
,220,537,693,644,276,0,20,2390,3.5,46.9,0.409683426,1.713221601,30
,220,537,693,506,414,0,20,2390,3.5,51.4,0.409683426,1.713221601,45
,220,537,693,368,552,0,20,2390,3.5,53.2,0.409683426,1.713221601,60
,220,537,693,782,138,0,20,2380,3.8,55.3,0.409683426,1.713221601,15
,220,537,693,644,276,0,20,2380,3.8,55.9,0.409683426,1.713221601,30
,220,537,693,506,414,0,20,2380,3.8,52.6,0.409683426,1.713221601,45
,220,537,693,368,552,0,20,2380,3.8,48,0.409683426,1.713221601,60
,220,537,693,782,138,0,20,2380,3.8,49.1,0.409683426,1.713221601,15
,220,537,693,644,276,0,20,2380,3.8,49.9,0.409683426,1.713221601,30
,220,537,693,506,414,0,20,2380,3.8,50.3,0.409683426,1.713221601,45
,220,537,693,368,552,0,20,2380,3.8,47.5,0.409683426,1.713221601,60
,220,537,693,782,138,0,20,2400,3.5,43.2,0.409683426,1.713221601,15
,220,537,693,644,276,0,20,2400,3.5,53.7,0.409683426,1.713221601,30
,220,537,693,506,414,0,20,2400,3.5,50,0.409683426,1.713221601,45
,220,537,693,368,552,0,20,2400,3.5,43.3,0.409683426,1.713221601,60
,220,537,693,782,138,0,20,2370,4,52.9,0.409683426,1.713221601,15
,220,537,693,644,276,0,20,2370,4,49.9,0.409683426,1.713221601,30
,220,537,693,506,414,0,20,2370,4,53.7,0.409683426,1.713221601,45
,220,537,693,368,552,0,20,2370,4,46,0.409683426,1.713221601,60
[23],206,413,606,0,987,0,25,2452,4.1,51,0.498789346,2.389830508,100
,206,413,606,0,987,0,25,2452,4.1,49,0.498789346,2.389830508,100
,206,413,606,0,987,0,25,2452,4.1,48,0.498789346,2.389830508,100
,206,413,606,537,494,0,25,2452,4.1,51,0.498789346,2.496368039,47.91464597
,206,413,606,537,494,0,25,2452,4.1,51,0.498789346,2.496368039,47.91464597
,206,413,606,537,494,0,25,2452,4.1,51,0.498789346,2.496368039,47.91464597
,206,413,606,805,245,0,25,2452,4.1,52,0.498789346,2.542372881,23.33333333
,206,413,606,805,245,0,25,2452,4.1,50,0.498789346,2.542372881,23.33333333
,206,413,606,805,245,0,25,2452,4.1,49,0.498789346,2.542372881,23.33333333
[24],145.6,520,577.2,0,1040,0,25,2260,7.5,38.3,0.28,2,100
,145.6,520,577.2,0,1040,0,25,2260,7.5,32.9,0.28,2,100
,119.6,520,577.2,0,1040,0,25,2260,7.5,33.2,0.23,2,100
,146.2,430,653.6,0,1032,0,25,2260,7.5,31.3,0.34,2.4,100
,146.2,430,653.6,0,1032,0,25,2260,7.5,28.4,0.34,2.4,100
,120.4,430,653.6,0,1032,0,25,2260,7.5,28,0.28,2.4,100
,145.77,339,728.85,0,1050.9,0,25,2260,7.5,26.5,0.43,3.1,100
,145.77,339,728.85,0,1050.9,0,25,2260,7.5,23.3,0.43,3.1,100
,118.65,339,728.85,0,1050.9,0,25,2260,7.5,21.6,0.35,3.1,100
,144.06,294,767.34,0,1029,0,25,2260,7.5,21.6,0.49,3.5,100
,144.06,294,767.34,0,1029,0,25,2260,7.5,18,0.49,3.5,100
,117.6,294,767.34,0,1029,0,25,2260,7.5,18.8,0.4,3.5,100
,146.91,249,804.27,0,1045.8,0,25,2260,7.5,16.1,0.59,4.2,100
,146.91,249,804.27,0,1045.8,0,25,2260,7.5,13.4,0.59,4.2,100
,119.52,249,804.27,0,1045.8,0,25,2260,7.5,13.9,0.48,4.2,100
,179,275,878,735,184,0,20,2320,5.3,41,0.650909091,3.341818182,20.02176279
[25],179,275,849,455,455,0,20,2320,5.3,44,0.650909091,3.309090909,50
,179,275,868,0,830,0,20,2320,5.3,45,0.650909091,3.018181818,100
,190,380,744,757,189,0,20,2320,5.3,50.5,0.5,2.489473684,19.97885835
,190,380,710,471,471,0,20,2320,5.3,45,0.5,2.478947368,50
,190,380,715,0,874,0,20,2320,5.3,56,0.5,2.3,100
,179,275,961,740,185,0,20,2320,5.3,33.5,0.650909091,3.363636364,20
,179,275,978,408,408,0,20,2320,5.3,32,0.650909091,2.967272727,50
,179,275,1010,0,640,0,20,2320,5.3,32,0.650909091,2.327272727,100
,190,380,813,767,192,0,20,2320,5.3,44,0.5,2.523684211,20.02085506
,190,380,822,426,427,0,20,2320,5.3,41,0.5,2.244736842,50.05861665
,190,380,836,0,683,0,20,2320,5.3,41.5,0.5,1.797368421,100
,179,325,799,839,210,0,20,2320,5.3,44,0.550769231,3.227692308,20.01906578
,179,325,831,490,490,0,20,2320,5.3,41,0.550769231,3.015384615,50
,179,325,825,0,923,0,20,2320,5.3,33.5,0.550769231,2.84,100
,173,385,698,892,223,0,20,2320,5.3,53.5,0.449350649,2.896103896,20
,173,385,742,515,515,0,20,2320,5.3,54,0.449350649,2.675324675,50
,173,385,746,0,963,0,20,2320,5.3,40,0.449350649,2.501298701,100
,159.6,380,862.4,489.3,489.3,5.7,20,2330,6.1,41.6,0.42,2.575263158,50
,193.8,380,934.1,0,867.7,6.46,20,2330,6.1,31.4,0.51,2.283421053,100
[26],197.6,380,862.4,489.3,489.3,5.7,20,2330,6.1,35.5,0.52,2.575263158,50
,231.8,380,934.1,0,867.7,6.46,20,2330,6.1,26,0.61,2.283421053,100
,167.2,380,862.4,489.3,489.3,5.7,20,2320,5.8,44.6,0.44,2.575263158,50
,193.8,380,934.1,0,867.7,6.46,20,2320,5.8,36.7,0.51,2.283421053,100
,235.6,380,934.1,0,867.7,6.46,20,2320,5.8,29.5,0.62,2.283421053,100
,155.8,380,818.5,840.9,210.2,4.56,20,2360,3.9,46.1,0.41,2.766052632,19.99809723
,159.6,380,862.4,489.3,489.3,5.7,20,2360,3.9,45.1,0.42,2.575263158,50
,171,380,934.1,0,867.7,6.46,20,2360,3.9,42.9,0.45,2.283421053,100
,190,380,818.5,840.9,210.2,4.56,20,2360,3.9,39.3,0.5,2.766052632,19.99809723
,197.6,380,862.4,489.3,489.3,5.7,20,2360,3.9,39.5,0.52,2.575263158,50
,205.2,380,934.1,0,867.7,6.46,20,2360,3.9,37.7,0.54,2.283421053,100
,159.6,380,818.5,840.9,210.2,4.56,20,2350,4.5,48.1,0.42,2.766052632,19.99809723
,163.4,380,862.4,489.3,489.3,5.7,20,2350,4.5,41,0.43,2.575263158,50
,152,380,934.1,0,867.7,6.46,20,2350,4.5,38.7,0.4,2.283421053,100
,193.8,380,818.5,840.9,210.2,4.56,20,2350,4.5,42.7,0.51,2.766052632,19.99809723
,197.6,380,862.4,489.3,489.3,5.7,20,2350,4.5,35.4,0.52,2.575263158,50
,190,380,934.1,0,867.7,6.46,20,2350,4.5,31.4,0.5,2.283421053,100
,159.6,380,818.5,840.9,210.2,4.56,20,2350,4.7,48.5,0.42,2.766052632,19.99809723
,159.6,380,862.4,489.3,489.3,5.7,20,2350,4.7,45.4,0.42,2.575263158,50
,163.4,380,934.1,0,867.7,6.46,20,2350,4.7,37,0.43,2.283421053,100
,197.6,380,818.5,840.9,210.2,4.56,20,2350,4.7,41.3,0.52,2.766052632,19.99809723
,197.6,380,862.4,489.3,489.3,5.7,20,2350,4.7,36.8,0.52,2.575263158,50
,212.8,380,934.1,0,867.7,6.46,20,2350,4.7,31.2,0.56,2.283421053,100
[27],159.8,340,556,1020,238,0,20,2336,3.6,50,0.47,3.7,18.91891892
,159.8,340,556,638,596,0,20,2315,3.6,45.3,0.47,3.629411765,48.29821718
,159.8,340,556,319,894,0,20,2295,3.6,44,0.47,3.567647059,73.70156636
[28],185.4,309,864,848,211,1.0197,16,2380,6.9,42.9,0.6,3.427184466,19.92445703
,191.7,320,817.5,538,538,1.056,16,2380,6.9,42.5,0.5990625,3.3625,50
,201.6,336,785,0,1060,1.1088,16,2380,6.9,40.9,0.6,3.154761905,100
,192.5,386,829,808,202,2.0458,16,2380,6.9,51.6,0.498704663,2.616580311,20
,200,399,795,504,504,2.1147,16,2380,6.9,51.6,0.501253133,2.526315789,50
,210,420,738,0,1014,2.226,16,2380,6.9,50.3,0.5,2.414285714,100
,205,300,697,0,1075,0,20,2450,3.1,35,0.683333333,3.583333333,100
[29],205,300,697,0,1027,0,20,2370,7.1,29.2,0.683333333,3.423333333,100
,205,300,697,0,1027,0,20,2360,7.8,27.7,0.683333333,3.423333333,100
,180,350,706,0,1089,0,20,2450,3.1,47.6,0.514285714,3.111428571,100
,180,350,706,0,1041,0,20,2370,7.1,42,0.514285714,2.974285714,100
,180,350,706,0,1041,0,20,2360,7.8,42.9,0.514285714,2.974285714,100
,185,425,696,0,1028,0,20,2450,3.1,60,0.435294118,2.418823529,100
,185,425,696,0,982,0,20,2370,7.1,53.7,0.435294118,2.310588235,100
,185,425,696,0,982,0,20,2360,7.8,53.2,0.435294118,2.310588235,100
,165,485,685,0,1039,0,20,2450,3.1,78.2,0.340206186,2.142268041,100
,165,485,685,0,979,0,20,2370,7.1,71.2,0.340206186,2.018556701,100
,165,485,685,0,982,0,20,2360,7.8,65.4,0.340206186,2.024742268,100
[30],178.3,358,730.4,783.6,299.3,0.3,19,2570,2.7,33.6,0.498044693,3.024860335,27.63874781
,178.3,358,730.4,458.3,598.4,0.3,19,2570,2.7,30.4,0.498044693,2.951675978,56.62912842
,178.3,358,730.4,0,1020,0.3,19,2570,2.7,29.1,0.498044693,2.849162011,100
[31],195,300,787.1,756.4,189.1,0,20,2300,5.2,39.5,0.65,3.151666667,20
,195,300,737.4,485.5,485.5,0,20,2300,5.2,40.8,0.65,3.236666667,50
,195,300,712.6,0,951.4,0,20,2300,5.2,43.7,0.65,3.171333333,100
,195,300,814.4,733,183.2,0,20,2300,5.5,41,0.65,3.054,19.99563414
,195,300,804.2,450.7,450.7,0,20,2300,5.5,38.8,0.65,3.004666667,50
,195,300,807.9,0,855.2,0,20,2300,5.5,39.9,0.65,2.850666667,100
,214.2,210,929,0,966,0,22,2451,7.8,19.7,1.02,4.6,100
[32],196,280,866,0,940,0,22,2387,6.9,35.7,0.7,3.357142857,100
,161,350,858,0,974,3.5,22,2362,4.2,66.8,0.46,2.782857143,100
,212.1,210,932,0,970,0,22,2456,7.5,21.8,1.01,4.619047619,100
,193.2,280,870,0,970,0,22,2455,6.4,36.1,0.69,3.464285714,100
,157.5,350,858,0,1029,3.5,22,2496,4.2,68.5,0.45,2.94,100
,207.9,210,938,0,953,0,22,2401,7.6,21,0.99,4.538095238,100
,187.6,280,877,0,988,0,22,2484,5.4,41.1,0.67,3.528571429,100
,150.5,350,868,0,982,3.5,22,2363,3.6,70.2,0.43,2.805714286,100
,205.8,210,943,0,977,0,22,2447,6.9,23.6,0.98,4.652380952,100
,190.4,280,873,0,962,0,22,2458,5.8,39.7,0.68,3.435714286,100
,157.5,350,858,0,1016,3.5,22,2464,3.9,66.5,0.45,2.902857143,100
[33],179,275,878,735,184,0,19,2320,5.3,49.3,0.650909091,3.341818182,20.02176279
,179,275,849,455,455,0,19,2320,5.3,47.5,0.650909091,3.309090909,50
,179,275,868,0,830,0,19,2320,5.3,53.7,0.650909091,3.018181818,100
,165,485,685,0,982,0,20,2360,7.8,65.4,0.340206186,2.024742268,100
[30],178.3,358,730.4,783.6,299.3,0.3,19,2570,2.7,33.6,0.498044693,3.024860335,27.63874781
,178.3,358,730.4,458.3,598.4,0.3,19,2570,2.7,30.4,0.498044693,2.951675978,56.62912842
,178.3,358,730.4,0,1020,0.3,19,2570,2.7,29.1,0.498044693,2.849162011,100
[31],195,300,787.1,756.4,189.1,0,20,2300,5.2,39.5,0.65,3.151666667,20
,195,300,737.4,485.5,485.5,0,20,2300,5.2,40.8,0.65,3.236666667,50
,195,300,712.6,0,951.4,0,20,2300,5.2,43.7,0.65,3.171333333,100
,195,300,814.4,733,183.2,0,20,2300,5.5,41,0.65,3.054,19.99563414
,195,300,804.2,450.7,450.7,0,20,2300,5.5,38.8,0.65,3.004666667,50
,195,300,807.9,0,855.2,0,20,2300,5.5,39.9,0.65,2.850666667,100
,214.2,210,929,0,966,0,22,2451,7.8,19.7,1.02,4.6,100
[32],196,280,866,0,940,0,22,2387,6.9,35.7,0.7,3.357142857,100
,161,350,858,0,974,3.5,22,2362,4.2,66.8,0.46,2.782857143,100
,212.1,210,932,0,970,0,22,2456,7.5,21.8,1.01,4.619047619,100
,193.2,280,870,0,970,0,22,2455,6.4,36.1,0.69,3.464285714,100
,157.5,350,858,0,1029,3.5,22,2496,4.2,68.5,0.45,2.94,100
,207.9,210,938,0,953,0,22,2401,7.6,21,0.99,4.538095238,100
,187.6,280,877,0,988,0,22,2484,5.4,41.1,0.67,3.528571429,100
,150.5,350,868,0,982,3.5,22,2363,3.6,70.2,0.43,2.805714286,100
,205.8,210,943,0,977,0,22,2447,6.9,23.6,0.98,4.652380952,100
,190.4,280,873,0,962,0,22,2458,5.8,39.7,0.68,3.435714286,100
,157.5,350,858,0,1016,3.5,22,2464,3.9,66.5,0.45,2.902857143,100
[33],179,275,878,735,184,0,19,2320,5.3,49.3,0.650909091,3.341818182,20.02176279
,179,275,849,455,455,0,19,2320,5.3,47.5,0.650909091,3.309090909,50
,179,275,868,0,830,0,19,2320,5.3,53.7,0.650909091,3.018181818,100
